Repository: GITenberg/Non-technical-chats-on-iron-and-steel-and-their-application-to-modern-industry_73090

=====================

Non-technical chats on iron and steel and their application to modern industry
=====================


This is a git repository of the source files for the book Non-technical chats on iron and steel and their application to modern industry by la Verne W. Spring. This book is Public domain in the USA., see the LICENSE file for details.

Found an error?
===============
If you find an error in a book in GITenberg, you can report it by clicking the Issues tab in this book’s repository. Please copy-and-paste the entire sentence that contains the error, and what the text should read. For advanced users, you can make a Pull Request on Github.

File: 73090-0.txt (part 4 of 12)
graphite flakes cutting through and separating the iron grains as the
photomicrographs show, can one wonder that cast iron is fragile—more so
than steel or wrought iron?

To sum up, naming only the most familiar alloys and the two or three
qualifying features of each which stand forth with particular boldness,
we have:

_Pig Iron_—Very High Carbon. Brittle.

_Gray Cast Iron_—High Carbon. Brittle.

_Malleable Cast Iron_—High Carbon. Made Malleable by Annealing.

_Wrought Iron_—Slag. Little or no Carbon. Very Malleable without
Annealing.

_Mild Steel_—Very Low Carbon. No Slag. Very Malleable without Annealing.

_Carbon Tool Steel_—Medium Carbon. No Slag. Of Medium Malleability.

So steel which is not called “iron” at all is a very pure metal in
comparison with gray and malleable cast iron and usually has a larger
percentage of the chemical element, iron from which all are derived,
than has the well-known wrought iron itself.




                               CHAPTER VI
                              WROUGHT IRON


We of America, and especially of the West, never have been particularly
devoted to the study of our genealogies. However, it is likely that most
of us at one time or other in our mind’s eye have seen that little
country town back in Massachusetts or New York State, whence came our
forebears. Since those days of long ago, when, with you upon his knee,
grandfather waxed reminiscent and related tales of his boyhood, haven’t
you many times wished that Father Time could carry you back with him a
hundred and fifty years and allow you for a few hours to walk among
those good people with their quaint dress and customs? How interested
you would be in the relatives and friends whose queerly transcribed
verses, bearing date of a century and a half ago, adorn the yellow pages
of your great aunt’s autograph album, which is one of your treasures!

To the present rather unsentimental world we admit of much the same sort
of reverent feeling as we traverse the paths, centuries old, of the
wrought iron region. Here is something which links us with the
antiquities and we “take off our hats and tread lightly” over the lands
and the centuries in and through which this primal material, wrought
iron, has been produced.

But we come back to a plain statement of the case. Let not the fact be
overlooked that it is wrought iron which in some form or other has been
made during the forty or more centuries that iron has been known. It
undoubtedly was the pioneer of the iron family and through all of the
centuries it has maintained its importance. From it as a base during the
earlier centuries were made the steels for which the ancients were so
famous, and similar practice has prevailed from those early times up to
the present day.

[Illustration:

  WROUGHT IRON BAR Steel has no “fiber” and can not be split in this
    way.
]

We say that the iron made by the ancients was in reality a variety of
what we now term wrought iron, for it fulfilled three of the principal
requirements for wrought iron, viz., it was not necessarily melted
during production, it was a malleable metal, and it contained cinder or
slag, but practically no carbon.

Early iron and steel, of course, were comparatively rare, so much so as
to be available only for implements of war and for particular purposes.
Moreover, all of the steel made was of the high carbon, hard variety,
none of it being of the low carbon sort which we know as the soft or
mild steels. The latter have all come since the invention of the
Bessemer process in 1855 and the Siemens-Martin (the open-hearth)
process of a few years later.

As you will remember the next development in the iron industry was the
use of the larger blast furnace and much more fuel, with higher
temperatures and the production of cast iron which, by reason of the
absorption of considerable carbon from the fuel, was fluid enough to run
out of the furnace. And, as you also know, this blast furnace metal has
come to be the great intermediate product in what has come to be known
as the _Indirect Process_ of making iron and steel.

[Illustration:

  PICKLING IN WEAK ACID EXPOSES THE “FIBERS” OF WROUGHT IRON
]

As pig iron contains 3½% or more of carbon, while wrought iron has none
or comparatively little of this embrittling element, any process for
converting the pig iron into wrought iron must eliminate the carbon.

Following the advent of pig iron as a commercial product several
furnaces and processes were developed to turn it into wrought iron. All
of these were based upon the elimination of the carbon by _oxidation_,
which means the burning of the carbon in presence of oxygen of the air.

The best known ones were the Walloon or Swedish Lancashire process, the
South Wales process, the Finery Fire, the Running-Out Fire and the
Charcoal Finery or Knobbling process. The Walloon furnace, largely used
in Sweden, is shown in the illustration on page 94.

While by the process generally used to-day wrought iron is more easily
and cheaply produced, it must be said that by the processes above named
has been made as fine iron as has ever been produced. The Sheffield
manufacturers, whose high grade steel made by the crucible process, is
so widely and favorably known for cutlery, tools, etc., in many cases
yet demand the Walloon process iron made from high grade Swedish ores as
the starting point for their product.

[Illustration:

  BAR IRON WILL STAND SEVERE BENDING EVEN AFTER IT HAS BEEN NICKED
]

[Illustration:

  SWEDISH WALLOON FURNACE

  One of several types of furnaces that preceded the Reverberatory. Some
    of them are still used.
]

In these furnaces which consisted mainly of a shallow hearth filled with
glowing charcoal, with tuyères for blast supply, the pigs of iron were
heated until molten. At high temperatures the metalloids of pig iron
will readily burn in a blast of air. After the air blown over and upon
the molten metal has burned out most of the carbon, the main metalloid,
the melting point of the purified metal becomes so much higher that the
heat of the furnace is not sufficient to keep it molten. It becomes more
and more pasty and stiff therefore. This is what the iron maker calls
“coming to nature.” It is the signal that the carbon is about gone and
that he must be careful or the iron will suffer in quality. At this
stage he sees to it that the mass of pasty iron is well protected by
glowing charcoal until it is removed to be hammered or worked into a
bar.

This in general is the process which was used from about the fourteenth
century up to 1783 when Cort invented the reverberatory furnace which
has since been the type generally used.

In the processes just referred to, all very similar, it should be noted
that the iron was _in contact_ with the fuel, which, therefore, _had to
be charcoal_, the fuel with little or no sulphur.

[Illustration:

  CORT’S REVERBERATORY FURNACE

  This is the type of furnace generally used to-day.
]

Charcoal was an expensive fuel, and, moreover, there was an insufficient
supply because of the great destruction of forests necessary for its
production. Naturally the thing to do was to substitute coal, which was
plentiful. But the sulphur of the coal spoiled the iron.

This proved to be a great barrier until 1783 when Henry Cort of England
succeeded in making wrought iron in a new type of furnace wherein the
iron was refined in one compartment while the fuel was made to furnish
its heat from another; i. e., the fuel and the metal _were not in
contact_ and the refined metal did not suffer from the sulphur content
of the coal.

The figure illustrating Cort’s furnace plainly shows how this was
accomplished and it represents almost as well the furnace used to-day.
In the one-hundred and thirty-three years that have elapsed since it was
designed, his furnace has been changed only in certain details, and but
two important changes have been made in his process—the use of an iron
bottom instead of the sand bed by S. B. Rogers in 1804 and the
introduction of “pig boiling” by Joseph Hall in 1830.

Cort’s process is known as “dry puddling” and his trouble was the
excessive loss of iron, due to his use of the sand bottom and the
absence of a proper cinder. The loss was said to have been from 50% to
70% of the iron charged; i. e., it took about 2 tons of pig iron to make
one ton of wrought iron. Because of the great demand for iron and the
fact that he was using such a cheap fuel, coal, his process at that time
was a success financially.

[Illustration:

  EARLY IRON ROLLS

  While Cort did not originate the idea, it was he who first made the
    rolling process successful, and, therefore, he is given credit for
    the invention.
]

But Cort did not stop here. He saw the desirability of a quicker and
more economical method of reducing the “blooms” or balls of iron into
bars or other finished shapes than the hammering process up to that time
used. He accomplished this by the use of power driven rolls, such as
those shown in the cut.

These two inventions of Cort’s were epoch making, though of the two the
more important one was the invention of the rolls from which has
developed the modern rolling mill.

There remains to be described in a little more detail the making of
wrought iron as practiced to-day. The puddling furnace used has a grate
upon which is built the coal fire. The long flame passes over the fire
wall and is deflected by the roof down upon the charge of pig iron piled
upon the “fettling” or lining of iron oxide (iron ore or mill scale)
over the air or water cooled iron plates which form the bottom and the
sides of the hearth.

With a long iron bar the “puddler” (the expert attendant) turns the pigs
until they have melted down into the bath of slag or cinder charged and
continually being formed by the chemical union of iron from the ore or
pig and some of the sand and other impurities present. This cinder,
which is largely a silicate of iron, is a protection for the bath of
molten iron and its use prevents excessive oxidation and loss of metal.

During the melting of the charge the heat is kept as high as possible
and the molten iron is “puddled,” i. e., stirred, by the “puddler” or
his helper with a “rabbler” or iron bar. In order to take out the
phosphorus and sulphur, which for best results should be removed before
the carbon is eliminated, the heat of the furnace is lowered somewhat as
soon as all of the pig has melted, and some iron oxide is mixed into the
“bath” of molten iron and cinder. Most of the phosphorus and sulphur are
chemically acted upon and pass into the cinder which covers the iron.
Soon the mass begins to boil or seethe and small blue flames break
through the cinder covering. This indicates that the carbon is being
oxidized by the oxygen of the iron ore which was added, the oxygen, as
in the blast furnace, having a greater “affinity” for carbon than it has
for the iron.

This “pig boiling” goes on for twenty or thirty minutes, the “puddler”
meanwhile “rabbling” the charge in order to hurry the reactions and to
make sure that all parts of the bath of molten metal are uniformly
exposed to the oxidizing conditions.

[Illustration:

  THE MAKING OF WROUGHT IRON TO-DAY. CHARGING THE PIG IRON
]

Soon the metal begins to “come to nature” and little lumps of pure iron
here and there through the bath stiffen up into little pasty balls. Some
may be seen sticking out through the cinder covering of the bath and
others must be torn loose from the bottom with the rabbler. This
“balling” period lasts from fifteen to twenty minutes, during which time
all of the iron has “come to nature.”

[Illustration:

  THE COAL PILE AND FIRE BOX OF A REVERBERATORY FURNACE
]

[Illustration:

  TURNING THE PIGS TO INSURE EVEN MELTING
]

The puddler quickly separates into two or three white-hot balls the 400
pounds or so of spongy iron. These balls, full of and dripping with
cinder, are seized, one at a time, with long tongs, removed from the
furnace and rushed to the rotary squeezer through which they are twisted
and turned, ever becoming longer and smaller in diameter until they
emerge from the other and narrower side much compacted and with but
little of the cinder which they originally carried. Without being given
time to cool, the blooms are seized and shoved into the “muck rolls,”
whence after a few passes they emerge as long flat bars, very rough and
imperfect in appearance.

After shearing into short lengths, many pieces of this “muck bar,” as it
is called, are made into “box piles” and tied together with wires. These
are charged into the furnace of the finishing mill. After coming to a
white heat the box piles go to the finishing rolls where they are rolled
into bars, rods, plates, or other shapes desired. By repeated cutting,
piling, heating, and rolling, double refined and other high grades of
wrought iron are made, each repiling and rerolling, of course, producing
a more compact and better product.

[Illustration:

  PUDDLING THE MELTED CHARGE
]

[Illustration:

  CONSIDERABLE CINDER OVERFLOWS DURING THE “BOILING” STAGE
]

Wrought iron has a “fiber,” as may be seen from two of the illustrations
presented. In “coming to nature” small particles of iron crystallize out
as they become purer. These measure perhaps ¹⁄₃₂″ or ¹⁄₁₆″ in diameter.
As it goes to the squeezer the ball of “sponge” is made up of such
grains of iron loosely welded together with the interstices filled with
cinder. The squeezer, and later the rolls, elongate the particles of
iron into threads, which, welded together, make the bar.

It is thought by some that films of cinder, too thin to be seen under
the microscope, surround each fiber of iron and that these afford
protection from rusting and give to wrought iron the excellent welding
quality that it possesses.

[Illustration:

  DRAWING ONE OF THE BALLS FROM THE FURNACE
]

[Illustration:

  ON THE WAY TO THE “SQUEEZER”
]

Steel has no fiber and for this reason it cannot be split as was the
wrought iron bar shown in the illustration of page 92.

It will have been noticed that only small amounts of iron can be refined
at one time. This, indeed, has been the unfortunate part of wrought iron
manufacture, for it may readily be seen that production of any such
material in lots as small as a quarter ton results in labor costs which
are almost prohibitive in these days of machine-made goods. Not only is
the output of a furnace small but much skill and judgment are necessary
for the production of a high grade product. Very sturdy and strong men,
too, are required as puddlers, for the work is heavy and the extremes of
heat and cold to which they are exposed necessitate men of rugged
health.

[Illustration:

  CROSS-SECTION OF A “SQUEEZER”
]

This material in bar iron, engine stay bolts, butt and lap-welded pipe
and certain other products has long held a high place. Though not as
strong as steel, its very excellent welding properties and comparative
freedom from “crystallization” and treacherous breakage under long
continued vibration or sudden jar have fostered its application in such
products as stay bolts, chain-links, cable hooks and others where
failure might have serious consequences. Too, it is thought by many that
pipes, sheets and other articles of wrought iron resist the corrosive
influences of moist air, soil, etc., particularly well. The cinder films
in which the fibers are supposed to be encased are given credit for such
protective influence.

[Illustration:

  “BOX PILES” READY FOR THE RE-HEATING FURNACE
]

Though the product has always been a favorite with iron users, the
industry has suffered during the last sixty years by reason of the high
cost of manufacture, which has very largely restricted the application
of wrought iron to certain uses for which first cost is not a main
factor.

The production of wrought iron rails has rapidly dwindled since the year
1880, when they began generally to be replaced by rails made from
Bessemer steel.

[Illustration:

  THE BALL GOING INTO THE “SQUEEZER”
]

[Illustration:

  SHEARING THE MUCK BAR INTO SHORT LENGTHS FOR “PILING”
]

[Illustration:

  THE BLOOM FROM THE SQUEEZER GOES TO THE “MUCK” ROLLS WHICH ROLL IT
    DOWN INTO “MUCK BAR”
]

[Illustration:

  THE RE-HEATED “BOX PILES” BEING ROLLED INTO “SKELP” FOR PIPE, IN THE
    FINISHING MILLS
]

[Illustration:

  CROSS PILING GIVES CROSS FIBERS IN THE FINISHED BAR—A DESIRABLE
    QUALITY
]

Of recent years, mild steel has been the great competitor of wrought
iron. With marvelous energy, skill, and much capital the manufacturers
of Bessemer and open-hearth steels have adapted their products very well
to the needs of the iron user, while the enormous tonnages turned out in
short time by use of ingenious furnaces and other devices has resulted
in a low cost of production.

Had any of the several mechanical puddling furnaces devised for the
manufacture of wrought iron proved really successful, things might be
more rosy commercially for this very excellent material.

According to the 1916 Statistical Report of the American Iron and Steel
Institute, the recent yearly production in this country of wrought iron
and steel merchant bars, plates and sheets, and skelp for pipe in gross
tons has been:

    ════╤═══════════════════╤═══════════════════╤═══════════════════
        │   Merchant Bars   │ Plate and Sheets  │  Skelp for Pipe
    ────┼─────────┬─────────┼─────────┬─────────┼─────────┬─────────
        │  Iron   │  Steel  │  Iron   │  Steel  │  Iron   │  Steel
    ────┼─────────┼─────────┼─────────┼─────────┼─────────┼─────────
    1905│1,322,439│2,271,162│   72,156│3,460,074│  452,797│  983,198
    1906│1,481,348│2,510,852│   74,373│4,107,783│  391,517│1,137,068
    1907│1,440,356│2,530,632│   74,038│4,174,794│  444,536│1,358,091
    1908│  685,233│1,301,405│   54,033│2,595,660│  297,049│  853,534
    1909│  952,230│2,311,301│   76,202│4,158,144│  370,151│1,663,230
    1910│1,074,163│2,711,568│   91,118│4,864,366│  350,578│1,477,616
    1911│  835,625│2,211,737│   89,427│4,398,622│  322,397│1,658,276
    1912│  944,790│2,752,324│   75,044│5,800,036│  327,012│2,119,804
    1913│1,026,632│2,930,977│   64,729│5,686,308│  312,746│2,189,218
    1914│  563,171│1,960,460│   56,590│4,662,656│  264,340│1,718,091
    1915│  657,107│3,474,135│   20,253│6,057,441│  262,198│2,037,266
    1916│  993,948│5,625,598│   13,303│7,440,677│  355,445│2,572,229
    ────┴─────────┴─────────┴─────────┴─────────┴─────────┴─────────

There is considerable so-called wrought iron on the market to-day which
is not truly wrought iron, by which we mean iron “puddled” from pig
iron.


                             Bushelled Iron

After heating a mixture of thin sheet or other soft steel and wrought
iron scrap to a welding heat in a reverberatory furnace, it may be
balled and put through the squeezer, muck rolls, etc., as was the true
wrought iron made by puddling. This manipulation of scrap is known as
the bushelling process and the product as “bushelled iron” or “scrap
bar.” By using scrap bar for the outer layers and old wrought iron bars
cut to length for the interior, box piles are made, which, heated and
rolled, make very good material, though not as good as puddled iron.
Certain grades on the market, e. g., common bar iron, contain more or
less of this bushelled iron, but the better grades, refined wrought
iron, double refined wrought iron, engine and stay-bolt iron, are
usually the pure puddled product.

As with the latter, repeated shearing, piling, and rolling improve the
quality.

Bushelled iron is largely the result of an endeavor to reduce the cost
of production of wrought iron. The material has a legitimate place and
considerable of it is used.




                              CHAPTER VII
                    CEMENTATION AND CRUCIBLE STEELS


In the early days practically the only steels recognized—certainly the
only ones desired—were of the high carbon or hardening variety. These
were required for the manufacture of swords and other implements of war,
for tools, etc., most of which had to have hard and sharp cutting edges.

When softer and less brittle metal was desired, wrought iron was
available, but in all probability high carbon steel was the material
most largely used.

Having but the two iron alloys and these of very different properties,
it was not difficult to distinguish between them. A piece of metal could
be heated to redness and plunged into cold water. If it became glass
hard when cooled in this way it was thereby proved to be steel; if still
soft, it was iron.

But the problem is not so simple to-day. Medium, mild and yet softer
steels, and other alloys which have steel characteristics have appeared
and are used in immense quantities. Their advent introduced considerable
complication.

It will be well, therefore, before taking up our subject, “Cementation
and Crucible Steel,” and the several steels which are to follow, to make
sure that we all understand, as well as we may, what is “steel” as
defined to-day, what are the best known varieties, and what are their
characteristics?

For a rough classification it is safe for us to divide the steel world
into four general divisions as follows:

1. The harder, high carbon steels used for tools, dies, etc.

2. The mild and medium steels of which wire, rod, bar, plate, pipe and
structural shapes for bridges, ships and “sky scrapers” are made.

[Illustration:

  HARDENING A PIECE OF TOOL STEEL. READY TO QUENCH
]

3. Alloy steels, to which some metal such as nickel, manganese or
chromium gives definite properties and the name.

4. Those other modern materials which are known as “self-hardening” and
“high-speed steels.”

[Illustration:

  BOWKNOT MADE FROM PIECE OF STEEL PIPE
]

The two classes last named are not simple iron-carbon alloys and their
properties are less directly derived from and do not so plainly depend
upon carbon. Metallurgically, then, they are not steels in the exact
former sense of the word; but as they do require carbon—though perhaps
in lesser amount, are made by regular steel processes, have most of the
characteristics of steel and are used for the same general purposes,
they are undoubtedly entitled to the appellation “steel.” However, to
distinguish, they are usually termed “alloy steels.”

We are just now concerned only with the steels of classes one and
two—the carbon steels. As explained in a previous chapter, these are
alloys of iron with not more than 2 per cent of carbon.

[Illustration:

  HIGH CARBON TOOL STEEL (1.25 PER CENT C) AS CAST

  (Magnification 70 diameters)
]

[Illustration:

  LOW CARBON TOOL STEEL (.50 PER CENT C) ANNEALED

  (Magnification 70 diameters)
]

[Illustration:

  LOW CARBON TOOL STEEL (.50 PER CENT C) AS CAST

  (Magnification 70 diameters)
]

[Illustration:

  MEDIUM CARBON TOOL STEEL (.86 PER CENT C) AS CAST

  (Magnification 400 diameters)
]

Carbon is the element the presence of which confers upon iron the
ability to harden when _cooled suddenly_ from a cherry-red heat, as by
quenching in water or oil. If the steel contains less than four-tenths
of one per cent of carbon it has little or no hardening power under this
treatment; but steel with six-tenths of one per cent or more of the
element, has the wonderful property of being slightly malleable when in
the annealed state, but extremely hard and brittle after this sudden
cooling—leads a dual life, so to speak.

[Illustration:

  LOW CARBON TOOL STEEL (.50 PER CENT C) HARDENED

  (Magnification 100 diameters)
]

At any time, hardened steel may be returned to its former condition of
softness by the well known process of annealing, wherein it is reheated
to the same cherry-red heat and _slowly cooled_.

At the will of the blacksmith or metal worker alternate hardening and
softening may be repeated a great many times without apparent
deterioration.

Various degrees of hardness also, may be obtained according to (1), the
percentage of carbon in the steel, and (2), the completeness and
suddenness of the cooling.

As considerable brittleness and internal strain in the metal necessarily
follow hardening, the hardness is usually “tempered” or “let down” by a
careful reheating to a much lower temperature, usually 425 to 550
degrees Fahrenheit. From this temperature a second quenching “fastens”
the temper at whatever of the original hardness the steel retains at the
temperature chosen by the smith for the second quenching. Much of the
brittleness is in this way relieved. The smith calls it “toughening” the
steel. Tools so treated are much less liable to break.

The steels that will harden (we will call them “carbon tool steels”),
range ordinarily from the .60 per cent carbon variety, used for hammers,
cold chisels, etc., to those containing 1.50 per cent of carbon which
are selected for razors, scalpels, and other tools requiring high
temper. Each one of these many grades is susceptible of a wide variety
of temper in the hands of a capable man, who must select his steel and
give to it the most desirable temper for the work for which the tool is
designed.

[Illustration:

  MILD STEEL PIPE (.10 PER CENT C)

  (Magnification 70 diameters)
]

Blacksmiths and other tool makers become extremely proficient in judging
steels and the proper temperature at which each should be hardened and
“drawn” (tempered). They judge temperatures solely by the color of the
steel when heated. Every five or ten degree change imparts a slightly
different shade as the steel grows hotter in the forge fire or cooler
when about to quench.

Observation of a good blacksmith at work and a few minutes’ conversation
with him about his “art” will give one greater knowledge and
appreciation of the carbon tool steels than volumes of writings
concerning them. Along with it will come more respect for the skill of
these clever men whose handiwork is never exhibited in salons and about
whom the world hears little, though indebted to them for a great measure
of its civilization and prosperity.

[Illustration:

  HIGH CARBON TOOL STEEL IS EXTREMELY BRITTLE WHEN HARDENED AND HAS VERY
    LITTLE MALLEABILITY WHEN ANNEALED
]

What and how much would be possible without machines and proper tools?

[Illustration:

  QUARTER-INCH MILD STEEL PLATE WITH DOUBLE FOLD. FOLDED COLD WITHOUT
    SLIGHTEST CRACK
]

About sixty years ago steels of much lower carbon content appeared. They
have been made softer and softer until we have what we now know as the
“mild” steels and even the almost or practically carbonless material
which we called “open-hearth iron” or “ingot iron” in a former chapter.
These have not the hardening property but they possess softness,
ductility and freedom from brittleness which the higher carbon steels
always lack. For such real evidences of our Twentieth Century
civilization as the great bridges, ships, buildings, etc., they are
indispensable, for they are easily cut, bent and otherwise worked into
shape, and they combine pliability with sufficient strength for the
service intended. Such steels are desirable, for when overloaded they
bend before they break, thus giving warning of the danger.

These mild and medium steels are of immense importance industrially. Of
the 31,000,000 tons of steel made in the United States during 1912
probably 99 per cent was of the soft and medium varieties.


It has been said that “the exception proves the rule.” Cementation steel
is the exception to the rule which we gave in Chapter VI that steel is
always melted during its manufacture.

If a thin piece of bar iron be packed in powdered charcoal and heated at
low red heat for some time, the metal, after cooling, will be found to
have acquired the hardening property. In other words by _absorption of
carbon_ it will have become steel with all of the characteristics of
that material. Neither the iron nor the carbon by which it was
surrounded have melted, yet in some way carbon has penetrated into the
iron and if the heating has been sufficiently long, carbon will be found
at the center of the bar. But _always_ there will be more carbon in the
outer layers of the bar than in those farther inside, i. e., it will be
found in diminishing amounts as we approach the center.

[Illustration:

  SHELBY SEAMLESS STEEL TUBING CRUSHED ENDWISE
]

Just how and when the cementation process for making steel, to be now
described, was discovered is not known. It may have been the result of
the non-uniform working of the larger blast furnaces which were
developing in Continental Europe during the Thirteenth century. From the
German “natural steel” which was probably the steely product too rich in
carbon for the wrought iron which they intended to make and much too
poor in carbon to be the fluid cast iron which with the growing height
and heat of the blast furnace they later did make, may have come the
idea. More likely, a piece of thin wrought iron was accidentally left
imbedded in glowing charcoal until it had absorbed some carbon.

[Illustration:

  A CRUCIBLE MELTING ROOM. “MELTING HOLES” ARE BENEATH THE SQUARE COVERS
    ON THE FLOOR AT THE LEFT. NOTE THE NEW CRUCIBLES DRYING ON THE
    SHELVES, AND THE INGOT MOLDS AT THE RIGHT
]

The first mention of cementation steel appears to have been by an
Italian metallurgist, Vannuccio Biringuccio, who, in 1540, described the
making of steel by heating billets of soft iron for a long time in
molten cast iron. The modern method, the heating of wrought iron in
powdered charcoal, was certainly known in the sixteenth century and this
method of cementation has been practiced in France, England, Belgium and
Germany since the seventeenth century.

[Illustration:

  A SHEFFIELD (ENGLAND) CEMENTATION FURNACE
]

Reaumur, the Frenchman, whose process of making cast iron soft by
annealing bears his name and is still used in Europe, was the first to
study and understand to any extent the cementation process. Publication,
about 1722, of his complete directions for cementing iron gave great
impetus to the manufacture of steel by this process. Fate, however, was
unkind and his own nation, France, by reason of her small production of
suitable iron for the work, was unable to profit greatly through his
discoveries. Sweden, England and Germany were benefited to a much
greater extent.

During the early years many were the secret and wonderful mixtures and
compounds offered for this work, but of them all carbon in some form was
the only necessary element.

Finely divided or powdered charcoal or bone dust has been mostly used.

[Illustration:

  HUNTSMAN CRUCIBLE FURNACE—ORIGINAL TYPE
]

[Illustration:

  ONE TYPE OF OIL-FIRED CRUCIBLE FURNACE
]

Sheffield, England, steel makers, have been very successful in the
manufacture of cementation steel. Their usual method is to pack flat
strips of best Swedish Walloon iron in charcoal in rectangular stone
boxes about four feet wide, three feet high and fourteen feet long.
Alternate layers of small-sized charcoal and thin iron bars are piled in
these boxes until they are filled, the bars not being allowed to touch
one another. When full, top slabs are luted on to the boxes to make them
airtight.

Fire is kindled in the firebox below and the heat gradually raised until
furnace and boxes are cherry-red in color. This heat is maintained for
seven to eleven or more days, depending upon the hardness desired, i.e.,
the amount of carbon they desire absorbed. The furnace is closed and
allowed to cool slowly, which requires another seven or more days.

Upon unpacking the furnace the bars are found to be brittle and of a
steely fracture instead of the soft malleable material which was put in.
They have become high carbon steel.

Expert workmen are able to judge very closely the hardness of the steel
by looking at the fracture and they sort the bars in this way, piling
bars of similar hardness together.

[Illustration:

  HUNTSMAN COKE-FIRED CRUCIBLE FURNACE—MODERN TYPE
]

Bars thus made show many blisters on the surface and the steel became
known as “blister steel” on this account. The reason for these blisters
was not discovered until along about 1864, when the well-known English
metallurgist, Percy, proved that the blisters were caused by the
chemical action of carbon on the slag contained in the wrought iron. The
gases formed produced the blistering of the bar. That this is the
explanation is proved by the fact that bars of mild steel or iron
without slag do not blister.

Blister bars heated to a forging heat and drawn out under the hammer or
rolled into bar steel are known as “spring steel”, or “plated bars.”

As in wrought iron manufacture, a cutting to length, repiling, heating,
welding and again drawing down by hammering or rolling produces much
more homogeneous and reliable steel. Piled and reworked steel of this
sort became known as “shear” steel because blades of shears for cropping
woolen cloth were always made in this way.

Many of us will recognize in the cementation process an extended “case
hardening.” Case hardening is very largely resorted to by iron and steel
workers, who in a few hours can give a hardened and long-wearing thin
outer layer of steel to a piece of iron or soft steel after it has been
forged or machined into the desired shape.

[Illustration:

  SIEMEN’S GAS-FIRED CRUCIBLE FURNACE—REGENERATIVE SYSTEM

  One pair of Checker-work Chambers, k. h., is being heated by the hot
    outgoing flame and waste gases while the other pair is heating
    incoming gas and air. They are worked alternately.
]

This shear steel was largely made and was quite satisfactory, until, as
described before, Huntsman, a Sheffield clock maker, conceived the idea
of melting together in a pot or crucible blister bars or bars of shear
steel. This he did to equalize the carbon content and give uniformity of
product which had never been attainable through the cementation process
alone.

From that date (1740) to this the crucible process has undergone only
minor alterations and to-day it produces the highest grades of steel
which we have. Practically all of the high grade tool steels are
produced by this process.

Nor has Huntsman’s form of furnace been greatly changed, as the
illustrations prove. Though gas and oil as well as coal are, in many
cases, used as the fuel, the general design of the furnace has remained
the same.

For a century crucibles were made from clay molded to form, slowly dried
and very carefully burned. Usually each steel maker made his own
crucibles. They could be used but three times, becoming so thin and
tender after use for three batches of steel that they were not safe for
a fourth. Graphite crucibles are now very largely used. They withstand
the severe heat much better and can be used five or six times. The
expense item for either clay or graphite crucibles is a large one.

[Illustration:

  THE STALWART MELTERS
]

After filling with small pieces of blister or shear steel the crucibles
are entirely surrounded by coal or coke in the furnace pit. The fire is
so regulated that the steel is not too quickly melted. Fresh coal or
coke must be put in around the crucibles two or even three times.

When he thinks the steel should be molten, the expert attendant known as
the “melter” quickly removes the tight fitting cover of the crucible and
with an iron rod determines whether any unmelted pieces remain.

After complete melting the steel must be “killed,” else it will boil up
in the mold upon pouring and leave a spongy or insufficiently solid
“ingot” or block of steel. This “killing” of steel is a rather peculiar
phenomenon. It is accomplished by allowing the steel to remain quiet in
the furnace for another half hour or so. Undoubtedly the quieting is the
result of the escape of the gases or impurities which are contained in
the charge, and absorption of the chemical element, silicon, from the
walls of the crucible.

We have met this element, silicon, before in our metallurgical journey
and we will likely meet it several times again. To the metallurgist it
is secondary in importance only to carbon.

[Illustration:

  PULLING THE CRUCIBLE
]

When the steel has been properly melted and killed it is ready to pour.
An assistant lifts the cover from the melting hole, the “puller-out”
seizes the crucible just below the bulge with circular tongs and pulls
it from the coke which surrounds it. The slag is skimmed off the top and
the steel poured into iron molds forming small “ingots,” usually from 2
to 4 inches square and two feet or more long.

Every part of the process, even the pouring, must be done with extreme
skill and care or the product suffers.

After liberation from their molds, the ingots are heated and either
rolled or hammered down to the sizes desired for tools, etc.

As stated before, crucible steel necessarily is an expensive material
both on account of high labor and crucible costs. For this reason, many
have resorted to the process used in the very small way mentioned for
the manufacture of Wootz steel—the melting of wrought iron bar or soft
steel in a crucible with carbon.

In the Wootz process chopped wood and green leaves were used. Nowadays
charcoal is substituted or there is added the proper amount of cast iron
to give the desired amount of carbon to the wrought iron or soft steel
charged. During the melting the iron takes up the charcoal and alloys
with it.

[Illustration:

  “TEEMING” OR POURING INTO INGOTS. THE INGOTS LATER ARE FORGED OR
    ROLLED INTO BARS FROM WHICH THE TOOLS ARE MADE
]

Proper amounts of silicon, manganese, and other beneficial materials are
also charged, which become either part of the alloy itself or have a
cleaning or fluxing action upon it.

Steels made in this way are practically, though perhaps not quite, as
good as steels made by melting together the properly selected
cementation bars. The method has come to be very generally used on
account of its directness and because it eliminates the long and
expensive preliminary cementation process.

When Bessemer and open-hearth steels made their appearance in the market
an attempt was made to use them instead of wrought iron as the base for
high grade crucible steels. Though seemingly pure enough, apparently
purer even than wrought iron, these metals were not able to compete with
wrought iron for this purpose. For some reason, not yet satisfactorily
explained, these new materials which are made in 15, 35 and 50–ton
batches, when used as a base, do not give as high quality tool steel as
puddled wrought iron, which is slowly and laboriously made in 500–pound
lots. Considerable of these materials are utilized but it is for a
somewhat lower grade of crucible steel.


For many years mild steels for castings have been quite largely made by
the crucible process. They are among the best but the crucible and labor
costs are usually too great to allow crucible steel castings to compete
in present markets.




                              CHAPTER VIII
                             BESSEMER STEEL


The “Manufacture of Malleable Iron and Steel without Fuel” was the
startling title of a scientific paper read in 1856 before the British
Association for the Advancement of Science. This was the announcement to
the world of Henry Bessemer’s invention of the process for making iron
and steel which led to the greatest commercial development the world has
seen.

To those of us who have had little or no experience along manufacturing
lines the announcement seems strange enough, but metallurgists,
engineers and manufacturers who know how serious is the matter of fuel
bills realize at once how revolutionary the claim of Bessemer must have
seemed to men of those days.

As occurs with so many new things the idea was scoffed at; Bessemer’s
scheme was one purporting to give “something for nothing” and—well, it
could not be.

It was ridiculous!

And why should it not have seemed strange when we consider that up to
that time fuel had been required in all metallurgical processes. In the
