Repository: GITenberg/Non-technical-chats-on-iron-and-steel-and-their-application-to-modern-industry_73090

=====================

Non-technical chats on iron and steel and their application to modern industry
=====================


This is a git repository of the source files for the book Non-technical chats on iron and steel and their application to modern industry by la Verne W. Spring. This book is Public domain in the USA., see the LICENSE file for details.

Found an error?
===============
If you find an error in a book in GITenberg, you can report it by clicking the Issues tab in this book’s repository. Please copy-and-paste the entire sentence that contains the error, and what the text should read. For advanced users, you can make a Pull Request on Github.

File: 73090-0.txt (part 6 of 12)
upon the steel-making methods and equipment that each is designed with
reference to the other.

Bessemer steel has been largely used for the manufacture of rails, rod,
wire, pipe, merchant bar, etc., while open-hearth steel has gone into
plate, boiler tubes, structural shapes, billets for axles, etc. Recently
it is being used for rails and very many of the products which were
formerly made from Bessemer steel.

[Illustration:

  LOWER HALF OF A “BATTERY” OF MODERN GAS PRODUCERS
]

It should not be inferred from this that Bessemer steel is no longer in
demand or that it is not good steel. As you will notice from the table
given in the last chapter, the production of Bessemer steel has not
declined appreciably, if at all. The fact is that open-hearth steel
production has been increasing at a great rate, while the production of
Bessemer has remained stationary. With the growing scarcity of ores
suitable for pig iron for Bessemerizing, the open-hearth process is
becoming able to compete with the Bessemer process in the matter of
cost. For some purposes the steel is considered to be a little more
desirable, but, as is the case with many good things, the pendulum
swings too far and there is no doubt that open-hearth steel is often
demanded and used for purposes for which Bessemer steel would be just as
good and perhaps better.

For many years it has been said that the Bessemer process is “doomed.”
This, of course, was because of the scarcity of low phosphorus ores.
Just how “doomed” it is, it is perhaps impossible to say. Certainly it
is still a very live process and the combining of processes, such as
“duplexing,” will probably prolong its life.

By the “duplex” process, molten blast furnace iron from the mixer is
“desiliconized” in the Bessemer converter. Before too much of the carbon
has been burned, the metal is transferred to a basic open-hearth furnace
where the remainder of the carbon and most of the phosphorus is removed.
By this method the advantages of the open-hearth and much of the speed
of the Bessemer process are combined. The output of the open-hearth
furnace is thus greatly increased.

To-day all kinds of combinations of Bessemer, open-hearth, and electric
furnace are being projected and it is difficult and likely impossible
for any one to predict the future of any of the processes.

Lest the metallurgical facts scattered through several chapters escape,
let us summarize a little. Roughly speaking, the capabilities of and
materials required for the processes are as follows—the chemical symbols
for silicon, manganese, carbon, phosphorus, and sulphur being used for
brevity:

 PROCESS                 REFINING CAPABILITY     MATERIAL REQUIRED

 Crucible Process.       Removes no metalloids,  Very low Si. P. S. and
                           but simply remelts.     C.

 Acid Bessemer Process.  Takes out Si. Mn. and   Very low P. and S.
                           C.                      (under 0.1%).

 Basic Bessemer Process. Takes out Si. Mn. C. P. Very high P. (2% and
                           and some S.             over).

 Acid Open-Hearth        Takes out Si. Mn. C.    Very low P. and S.
   Process.                                        (under 0.1% of each).

 Basic Open-Hearth       Takes out Si. Mn. C. P. Wider Variety.
   Process.                and some S.

 Electric Furnace        Takes out Si. Mn. C. P. Wider Variety.
   Process.                and S.

In further explanation of the competition in quality of Bessemer and of
open-hearth steels it should be understood that in both the acid
Bessemer and the acid open-hearth furnaces we get out in quality just
what we put in. While for some purposes phosphorus and sulphur of 0.1
per cent is allowable, for other purposes they should not be over 0.025
or 0.03 per cent. To produce steel of the latter high quality, material
containing slightly less than this of sulphur and phosphorus must be
charged, and these are usually much higher in price than are pig iron
and scrap containing greater percentages of these metalloids.

[Illustration:

  CHARGING FLOOR OF THE BATTERY OF GAS PRODUCERS SHOWING ROCKING ARMS
    FOR GRADUAL FEEDING OF THE COAL
]

Where materials of 2.5 to 3 per cent of phosphorus are obtainable, as,
generally speaking, they are not in this country, the basic Bessemer
should make as low phosphorus steel as does the basic open-hearth.

The great advantages of the basic open-hearth process, then, are that
for it can be utilized a much wider variety of raw materials than is
possible with the acid open-hearth or either of the Bessemer processes,
and, particularly that here, at least, the proper materials are readily
available.

The fuels used vary, of course, according to what is most available,
considering quantity, quality, and price. Natural gas has been a
favorite fuel, as also has oil. But in many localities natural gas never
was available and in others which were thus blessed, the supply has been
exhausted. By-product coke oven gas and tar are being experimented with
with some success.

Largely because of the great size of the open-hearth furnace solid fuel,
such as coal which can be used for puddling furnaces, is not adaptable.

As far back as 1839 attempts were made to gasify coal by burning it to
ash and utilizing the gaseous products for industrial purposes. These
attempts succeeded and the process has been brought to quite a high
state of development. There are to-day a large number of efficient types
of “gas producers” which furnish gas for general industrial use and it
is with this “producer gas” that a great deal of the steel nowadays is
made.

While endeavoring to leave out of these articles most of the chemistry
and as much of the technical detail as is consistent with clearness, the
chemistry of combustion and the “gas producer” is so interesting that it
will be well to explain that carbon (coal, coke, wood, etc.) can burn
either in one or two stages. Nearly every one has noticed the blue flame
with which coal burns in the parlor coal heater or in other furnaces
where little draft is used and most of us remember that the gas which is
given off from such a fire has asphyxiated many who were unfortunate
enough to be sleeping in a closed room, when through insufficient
chimney draft or a leaky stove some of the unburnt gas filled the room.

This gas, which is carbon monoxide, is labeled CO in books on chemistry.
It is the result of burning the coal with insufficient air. Chemically
it is explained by the second of the chemical “equations” which follow.
The third equation explains the second stage of the burning which would
occur were further air or oxygen admitted to the upper part of the
furnace.

_The usual one-stage combustion with plenty of air_:

1. C (carbon) + 2O (oxygen) burns to CO_{2} (carbon dioxide).
Non-poisonous.

_The two-stage combustion with insufficient air_:

2. C + O burns to CO (carbon monoxide). Poisonous.

3. CO + O burns to CO_{2}. Non-poisonous.

Carbon monoxide asphyxiates by forming a chemical compound with the
hæmoglobin of the blood, which therefore is prevented from supplying the
body with the oxygen that is required for the sustenance of life.

Carbon dioxide is no such poisonous product, as may be inferred when we
remember that it is the gas with which our carbonated waters are charged
and which is so commonly served with ice cream in ice cream soda.

Now in a gas producer, by maintaining a sufficiently thick bed of
glowing coal and admitting only such amounts of air as will produce
mainly carbon monoxide gas, a product of high burning value is obtained.
A kilogram (2.2 pounds) of carbon in burning from C to CO generates only
2450 calories or heat units, whereas its complete burning to CO_{2}
would give 8080 calories. So by conducting the carbon monoxide gas—the
product of the first stage of the combustion—through brick-lined pipes
to the furnace, and in the latter by addition of air allowing it to burn
to CO_{2}, the greater amount of heat (i. e., 8080 minus 2450 or 5630
calories) is evolved in the furnace. Of course, some of this theoretical
two-thirds which is in this way made available at the furnace is lost
because a little CO_{2} is formed, and always the nitrogen of the air
used greatly dilutes the gas. But there are gains, notably the great
heat which is carried over by the hot gas from the glowing bed of coal
and that from the water-gas which is formed from steam used in the
producer. So, all in all, the gas generated in a “battery” of gas
producers, all of which discharge into one large main or header to
maintain gas of average composition, is quite a satisfactory fuel.




                               CHAPTER X
                               CAST IRON


From the preceding chapters we now know pretty well the place which cast
iron occupies in the iron family. In the chapters which have succeeded
the one in which we discussed the blast furnace and pig iron, every one
of the products except crucible steel has been produced through some
“refining” operation which greatly changed the composition, structure
and properties of the product. Cast iron is not the result of a refining
operation in this sense of the word. It is produced through simple
mixing of pig irons of various compositions, usually with some admixture
of iron castings of similar composition which have outlived their
usefulness in the industrial world and have been returned as scrap to be
remelted.

When we say that cast iron is not produced through a refining operation,
it must not be inferred that no change in composition occurs during the
remelting. There is some change, notably a loss through oxidation from
the air blast of a little of the silicon and manganese. Aside from this
there usually will be absorption of enough, or sometimes more than
enough, carbon from the coke used in melting to make up for the carbon
which is oxidized. Usually some sulphur also is taken up from the fuel.
There is, however, no such actual or intended alteration of composition
through burning out of the metalloids as is necessary for the production
of wrought iron and steel.

But from this we must not assume that the manufacture of cast iron for
chilled rolls, car wheels, machine parts, valves and fittings, etc., is
an easy proposition. As we will soon see, accurate regulation is
required of metal for proper depths of “chill” for rolls, car wheels and
castings which must have high resistance to wear. Too, the metal for
valves and fittings and other more or less complicated castings for high
steam, air, ammonia, water, etc., must be uniform, of close grain,
strong, yet soft enough to machine easily at the extremely high speeds
which modern efficient tools and methods demand. The production of the
best metal for such work requires the use of properly selected
materials, judicious mixing, and clever operation of the cupola furnace,
that the molten metal delivered to the foundry for the pouring of the
molds may be hot and fluid and of the right composition for the
particular work in hand.

[Illustration:

  SAMPLING CARS OF HIGH SILICON PIG IRON
]

It is always interesting and instructive to follow the materials through
their course from the “raw” state to finished products, and, therefore,
we are going to take you on a little trip from the receiving yard of a
firm making cast iron goods where we see the cars of pig iron just in
from the blast furnace and where the materials are sampled and held
pending analysis, to the laboratory where the samples are analyzed, then
to the storage bins where the materials are unloaded, and, later, with
the weighed charges, to the cupolas which convert them into molten cast
iron of the proper composition and quality for high grade castings.

[Illustration:

  SAMPLING OTHER PIG IRONS

  Pig irons of lower silicon content cannot be broken easily with a
    sledge but usually are thrown from a height across an iron block.
]

Twenty years ago it looked as if the iron foundry would be one of the
last strongholds of “rule-of-thumb” to give way to scientific methods.
It does not look so to-day, though there are many foundries which yet
buy and use their pig iron on the basis of _fracture_; i.e., the
foundryman guesses by judging of the color and closeness of grain and
other characteristics of fresh fractures of the pig irons how suitable
they are for his purpose and in what proportion to mix them. A skillful
man can get fair results in this way only so long as he uses the small
number of brands of pig iron with which he is perfectly familiar, and
even then there must be but little fluctuation in composition of the
irons used and he must be allowed considerable latitude in the quality
of the iron which he produces.

Success by this method is even more difficult now than it was ten years
ago, for the advent of many new blast furnaces and their greater variety
of products have made this rule-of-thumb mixing a much more uncertain
matter than it formerly was. Machine-made pigs, which are so generally
on the market now, give fractures which tell little regarding their
compositions.

[Illustration:

  DRILLING THE SAMPLES

  No oil or other lubricant is allowable and the drillings are taken up
    with a magnet that no sand or other impurity may get into the sample
    for
  analysis.
]

While some foundries still attempt to accomplish this difficult and
sometimes impossible feat, the majority are now applying more scientific
methods to their manufacture of cast iron.

Though the eye cannot tell surely from the fracture the composition or
quality of the iron which is used in making up the charges, chemical
analysis does definitely give this information. Therefore, every car of
pig iron purchased by this firm is sampled and analyzed, the composition
of all other materials used in its mixtures is determined, and,
irrespective of fracture, which may or may not tell the truth regarding
their composition, the raw materials are charged with respect only to
their actual content of the metalloids. The resulting molten iron each
day is analyzed to confirm the correctness of the mixture and to furnish
analysis of the “sprues” which next day are to be used as a part of the
day’s charge. Physical test bars, too, are cast each hour or so, and the
tensile, transverse strengths, hardness, shrinkage, etc. are accurately
determined in testing machines and recorded. In this way absolutely
nothing is left to chance or to guess work, and, as you may surmise, any
slight deviation from the composition desired is shown at once and the
mixture immediately changed to the extent necessary to bring the iron
back to normal. It is surprising within what narrow limits of variation
compositions and physical properties can be held, with furnace
operations continually under such surveillance.

[Illustration:

  WEIGHING OUT PORTIONS FOR ANALYSIS

  The finely divided mixed drillings are shaken from a thin-bladed
    spatula on to the balance pan. Drillings are added or taken off
    until the long needle attached to the beam of the balance swings
    over an equal number of divisions on each side of the center mark of
    the white scale in the middle. Accuracy is 1/453,000 of an
    avoirdupois pound; this is approximately the weight of the lead of a
    “pencil mark” one inch long.
]

As the basis for its cast iron, many thousands of tons of pig iron are
each year used direct from the blast furnaces. The raw materials come in
railroad cars or by boat. The inspector who represents the metallurgical
department enters each car and inspects the materials, taking from each
a representative sample for analysis. In the case of pig iron this will
be from four to eight half pigs, it having been found by experience that
these represent very well the contents of the car. So each car of
material is held without unloading until it has been determined by
inspection and analysis that it is fully up to the specifications upon
which the iron was purchased.

Arriving at the laboratory, the half pigs from each car are drilled,
equal amounts of the drillings being taken and mixed in an envelope
which bears the name of the brand of iron, the number of the car, the
date, etc. The sample pigs from each car are treated in this same way,
each car being treated individually.

The envelopes containing the drillings then go to the chemists.
Frequently samples from fifteen or twenty cars of pig iron, with as many
other samples of various derivation, are being analyzed at the same time
for the four or six different constituents which it is necessary for the
metallurgists to know and control in order that a highly satisfactory
product may result. Though a hundred different determinations may be in
progress at the same time, spelling “chaos” in the mind of one not
entirely familiar with the details of the work, it will be interesting
to single out and explain briefly how the samples are analyzed.

[Illustration:

  CLOSER VIEW OF THE WEIGHING
]

In such analytical work everything is based upon weight; i.e.,
constituents are determined and reported in percentages by weight. In
chemical laboratory work everywhere the metric system is used, the
cumbersome English system of weights and measures being practically
impossible. Thus, the metric system is the international scientific
standard. The unit taken is the gram, which is equivalent to ¹⁄₄₅₃ part
of an avoirdupois pound. One gram of pig iron drillings is such an
amount as could be held on an ordinary ten-cent piece.

Working with such small amounts of the sample, exactness and skill are
extremely necessary. The balances used are necessarily very
delicate—just as delicate as were the scales upon which the jeweler
weighed your diamonds—you remember, of course. On these balances we can
weigh an inch-long mark made by an ordinary lead pencil.

[Illustration:

  DISSOLVING IN ACIDS

  This is done under a hood that the irritating fumes given off may be
    kept from the room.
]

As the results of the analysis have to be known inside of three or four
hours that the cars may be quickly unloaded in order to avoid demurrage,
which is the penalty for holding cars longer than the allowable time,
separate portions of each sample are weighed out for determination of
the silicon, manganese, sulphur, phosphorus, graphitic carbon, and
combined carbon. These are necessary in order to determine that the iron
is up to the quality specified in the purchase contract and also to
provide for its most efficient use in the manufacture of iron castings.

The exactly weighed portions are put into clean, numbered beakers, which
are small pieces of high grade glassware that will stand sudden changes
of heat and cold. Some of these portions are dissolved in nitric acid,
some in hydrochloric acid, others in combinations of acids. In each case
the drillings go into solution in the acids, and after various
treatments of boiling, evaporating, filtering, etc., well known to those
of the chemical profession, the desired results are obtained. In some
cases it is by actually weighing a constituent which has been filtered
out and burned to ash of a constant known composition, in others it is
by comparison of color with standards of known composition, and
sometimes it is by other means.

[Illustration:

  FILTERING SILICONS

  After evaporating the excess acid, baking dry, cooling, and
    redissolving in weaker acid, the silicon compound formed may be
    filtered out. The iron and other soluble constituents, now in
    solution, pass through the filter, which is of pure, porous,
    unglazed paper.
]

In all of this analytical work the chemist must take care to lose not
one drop of the solution or one grain of the ash from the burned
“precipitate,” as the “filtered out” constituent is called.

The pig iron is always bought upon guarantee that it will contain a
certain percentage of silicon—the element which in cast iron is known as
a “softener.” But this is not the only thing necessary in the iron that
is purchased. It must also show proper specified quantities of
manganese, phosphorus and carbon, which also are very desirable elements
in iron castings, and as little of that undesirable element, sulphur, as
possible. Therefore they pay in proportion to the content of silicon,
manganese, phosphorus, and carbon—and penalize the seller for sulphur.

[Illustration:

  “BURNING OFF” THE SILICONS

  The paper and contents, in a little crucible, are placed in a red-hot
    muffle furnace. The paper is such pure cellulose that it leaves no
    weighable ash. That which remains after burning is silicon oxide,
    which is a perfectly white, fine sand. This is very carefully
    weighed. (Ordinary sand is silicon oxide usually slightly colored
    with iron.)
]

The laboratory holds copies of the contracts upon which these materials
were bought. If, upon comparison, the analysis obtained complies with
the terms of the contract, an O. K. unloading slip is made out and the
receiving department is given directions into what raw-material bin in
the receiver building it shall be unloaded. If not fully up to the
standard called for in the contract, the purchasing department is
notified and the car is either rejected or accepted upon some proper
terms of adjustment if it can be used without detriment to the product
in which it is to be utilized.

Cars of coke, limestone, fluorspar, etc., are inspected, analyzed and
treated in the same way, so that nothing is left to guess work. The
compositions as determined by the laboratory serve not only as the basis
for acceptance or rejection, but the analyses of accepted materials are
forwarded at once to the metallurgists, who from them figure the
mixtures to be used in the cupolas.

Having great stocks of analyzed raw materials in the labeled bins in the
receiver building, the metallurgists who supervise the mixing and
melting of the iron determine by mathematical calculation just what
irons and how much of each must be taken to give molten iron of the best
composition and properties for the castings.

[Illustration:

  TITRATING THE SULPHUR

  Sulphur is evolved from the drillings as a gas (hydrogen sulphide).
    This is absorbed in a solution of chloride of zinc. The amount of
    sulphur is measured by slowly running in from a burette a solution
    of iodine of very accurately known strength. The iodine unites with
    the sulphur compound as long as any of the latter remains, but the
    first drop added thereafter turns blue the whole solution because of
    the reaction of the excess of iodine with starch paste that has been
    added previously as an indicator. Accuracy is about .005 per cent of
    sulphur.
]

The total iron materials charged must have a definite amount of silicon,
of manganese, of phosphorus and of carbon. For a 4,000–pound charge for
soft cast iron, for instance, the total silicon in the materials which
make up the charge must be somewhere near 118 pounds, the manganese and
the phosphorus about 30 pounds each. The usual losses of these materials
through oxidation are known, of course, and sufficient excess has been
allowed that the desired final composition will result.

[Illustration:

  TITRATING PHOSPHORUS

  A yellow precipitate containing the phosphorus is filtered out on
    filter paper. It is redissolved in alkali and titrated with a
    standard solution of nitric acid, similarly to the sulphur. The
    solution in the flask turns pink with the first drop added after the
    phosphorus has been measured.
]

On several scales which are regularly inspected and kept carefully
adjusted, the weighers weigh out the prescribed quantities of the raw
materials. “Buggies” holding nearly one ton each are loaded in turn with
coke, with proper amounts of pig iron, cast iron scrap, sprues from the
foundry castings of the preceding day, and a proper weight of limestone
flux. Each charge of two tons of iron requires four buggies for its
transportation from the raw-material bins and scales to the cupolas.

The old-time way was for laborers to dump the charges into the cupola
and spread the materials by hand, but in modern foundries better ways
have been provided. Here a charging machine operated by compressed air
lifts into the furnace, one by one, the buggies of coke, and of the
other materials, whence, after the dumping of their contents, the
buggies are returned to the receiver building to be filled again.

Thus many charges per hour pass through the yawning charging doors of
the cupolas, being dumped in fast enough to maintain the level
approximately even with the bottom of the charging door.

[Illustration:

  READING THE CARBONS

  The higher the combined carbon the darker the nitric acid solution of
    the iron or steel. The solution is diluted with water or weak acid
    until the color matches that of a “known” sample or standard.
    Accurately graduated comparison tubes are used.
]

In starting, a wood fire has been made on the sand bottom of the cupola.
This is covered with coke in such a way and in such amount that, when
ready for charging of the metal, a column of glowing coke extends to a
distance of one foot or two above the tuyères. Upon this “bed” in
alternating layers are piled the weighed amounts of pig iron, sprue,
scrap and limestone as described above. Following each charge is a layer
of coke sufficient in amount to replace the “bed” coke which is burned
away in melting the iron charge, thus maintaining the top of the bed of
coke throughout the day at approximately the same height.

[Illustration:

  WEIGHING THE GRAPHITIC CARBON

  The graphite is filtered out on an asbestos pad in a perforated
    platinum crucible. After drying until all moisture is gone it is
    weighed, ignited, and weighed again. The loss of weight equals the
    weight of the graphite of the sample.
]

Ever since 7 o’clock A.M., when the twelve to sixteen ounces of blast
pressure was put on, the charges have been descending gradually from the
charging door. Encountering the intense heat in the “melting zone” at
the top of the bed of coke a little above the tuyères, the iron melts
and trickles down through the three to five-foot bed of glowing coke on
to the sand cupola bottom or hearth where it accumulates. The tapper,
with his iron bar and “bod stick” with its little ball of moist fire
clay, alternately opens and plugs the tap hole at the bottom of the
furnace as occasion requires, but throughout the day of ten or more
hours there is almost constantly a full stream of iron flowing from the
spout. The big “bull ladle” which receives it, in turn gives it up to
smaller or “shank” ladles, in which it is conveyed along trolleys to
still smaller ladles from which it is poured into the sand molds to form
the castings.

[Illustration:

  ANOTHER CLOSE-UP VIEW
]

As in the blast furnace, limestone is added as flux to make liquid and
dispose of sand, dirt, scale, etc., which are detrimental. The liquid
slag formed from union of limestone with these impurities floats upon
the molten iron in the cupola hearth, as it is less than half as heavy
as the iron itself. It flows almost continuously from a higher hole
called the “slag hole,” in the rear of the furnace and just beneath the
tuyères. The slag has little value except as material for filling
purposes, etc. So-called “slag wool” can be made by blowing air through
it. Sometimes the blast from the cupola blows it in such a way that this
pure white “wool” is formed and blows out of the slag hole of the
cupola. About Christmas time some of the workmen take quantities of it
home for decoration and for fireproof whiskers for “Santa Claus.”

These operations go on continuously throughout the day, each cupola
making the particular grade of cast iron or “semi-steel” which is best
adapted to the particular castings to be poured, size, shape and purpose
of

[Illustration:

  DETERMINING CARBON BY DIRECT COMBUSTION

  In an electric furnace with pure oxygen passing over them, the
    drillings burn as would splinters of wood. From the gas given off
    the total carbon is determined with great accuracy.
]

[Illustration:

  WEIGHING PIG IRON FOR THE CUPOLA

  From three to six varieties of pig iron are used in each charge.
]

[Illustration:

  THE RECEIVER BUILDING

  Here pig irons of different compositions are separately kept in
    numbered and labeled bins. The magnet which is used for unloading
    and handling the iron may be seen. The grab bucket for sand is at
    the right.
]

[Illustration:

  WEIGHING THE CHARGE OF COKE

  Close weighing is necessary, for a variation of ten or fifteen pounds
    may affect the running of the cupola.
]

the castings being the three main determining factors.

[Illustration:

  SECTIONAL VIEW OF A CUPOLA
]

When nearing the end of the day, charging ceases, the charging door is
closed and the last charge, gradually descending, melts and flows into
the bull ladle about an hour later. As soon as the bull ladle is emptied
it is run out of the way, the cupola is drained of all iron and
considerable slag through the tap hole, and the bottom doors of the
cupola are dropped by pulling from under them the “props” which have
held them in position. The great mass of bed coke follows with a great
burst of heat, light and flame. This is quickly subdued with a stream of
water and removed. When cool, the slag and accumulations are chipped
from the cupola lining, burned areas are patched with bricks and stiff,
fire-resisting mud, the bottom doors are raised and fastened in
position, and the eight-inch sand bottom is packed in ready for the next
day’s run. After building a fire and getting a good “bed” of glowing
coke, the cupola is ready again for the charging of iron.

[Illustration:

  A CUPOLA IN OPERATION

  The stream of iron from the cupola spout flows into a “bull ladle” and
    from that into “shank-ladles.” The bull ladle serves as a reservoir
    and mixer.
]

[Illustration:

  CASTINGS OF CAST IRON AS THEY COME FROM THE MOLDS

  The “sprues” have not been removed.
]




                               CHAPTER XI
                        CAST IRON (_Continued_)


Unlike the modern Bessemer, open-hearth, and other steel products which
are reworked, i.e., rolled, forged, etc., cast iron is a comparatively
old alloy dating back over several centuries. It cannot be rolled,
forged, or otherwise reshaped, so its final form must be given to it at
once by pouring or “casting” the molten metal into a mold. Its castings
serve exceedingly well in the hundreds of places for which they are
adapted. They are comparatively cheap, can be readily duplicated in
small or large quantities, and those from the softer grades of cast iron
may be machined easily.

These cast iron alloys have only from one-third to one-half the strength
of steel or wrought iron and are, comparatively speaking, very brittle.
Where resistance to severe shock must be withstood they should not be
used. Also, some varieties have a “habit” of growing larger upon
repeated heating and cooling. This “permanent growth” is particularly
noticeable when the alternate heating and cooling is at red heat or
over. Pieces of cast iron have been made to gain 15 per cent in linear
dimensions, and it is quite common knowledge among machinists that a
piece of cast iron which is slightly too small can be permanently
expanded by heat.

Nevertheless, the cast irons have large and legitimate fields in which
they are very serviceable. From most of their important present uses
they are not likely soon to be displaced.

[Illustration:

  BECAUSE OF THEIR LARGE SIZE MOLDS FOR VERY LARGE CASTINGS HAVE TO BE
    MADE ON THE FLOOR OF THE FOUNDRY, OR PARTLY IN PITS
]

Cast irons in considerable variety of compositions and physical
properties are available, as was indicated by alloys Nos. 14 to 19 which
were given in the table on page 83, part of which is here reproduced. In
alloys 3 to 13 the carbon exerts the great influence on the physical
properties, and this is true also of the cast irons. But all of the
latter have a total carbon content of more than 2½ per cent, and, under
certain conditions, some of the carbon assumes a different form from
that which we encountered in the steels. This modified form is
“graphite,” well known to us as a flaky, black, greasy-feeling material,
which is soft and very fragile. Graphite in the iron alloy naturally
weakens it and, as it is itself such a good lubricant, it makes cast
iron machine easily if sufficient amount is present.

                         A FEW OF THE CAST IRONS
 ════════════════════════╤════════╤═════════╤════════╤═══════╤══════════
                         │Silicon,│Graphite,│Combined│ Total │
                         │Per Cent│Per Cent │Carbon, │Carbon,│
                         │        │         │Per Cent│  Per  │
                         │        │         │        │ Cent  │
 ────────────────────────┼────────┼─────────┼────────┼───────┼──────────
 No. 14.  White Cast Iron│     .70│      .10│    2.65│   2.75│Very Hard
 No. 15.  Annealed       │     .70│     2.70│     .05│   2.75│Machinable
   Malleable Iron        │        │         │        │       │
 No. 16.  Cast Iron for  │    1.00│     1.00│    2.00│   3.00│Very Hard
   Chilled Castings      │        │         │        │       │
 No. 17.  Semi-steel     │    1.75│     2.80│     .40│   3.20│Machinable
 No. 18.  Gray Cast Iron │    2.00│     3.10│     .30│   3.40│Machinable
 No. 19.  Soft Gray Cast │    2.50│     3.30│     .15│   3.45│Machinable
   Iron                  │        │         │        │       │
 ────────────────────────┴────────┴─────────┴────────┴───────┴──────────

Now, the above must be understood as being _typical_ compositions only.
There are, of course, irons of all intermediate compositions, also, and
while the total, graphitic and combined carbons, typically, are about as
indicated, there may be wide variation.

To illustrate what a variety of chemical and physical properties may be
produced, let us assume that the total carbon in a certain cast iron is
3.25 per cent. If this carbon is all in the _chemically combined_ form
(i. e., combined with the iron to form the very hard compound which is
known to the metallographist as “cementite”) the fracture will be white
and the alloy extremely hard. If none of this carbon is combined, but
all is in the form of graphite flakes throughout the alloy, the fracture
will be “gray” and the alloy soft and machinable. It is possible to
produce either of these two conditions or practically any intermediate
stage; i.e., we can almost at will split up the 3.25 per cent of carbon
into varying percentages of graphitic and combined carbon—the total
always equaling 3.25 per cent.

[Illustration:

  No. 30. VERY SOFT CAST IRON. NOTE LARGE GRAPHITE FLAKES
]

[Illustration:

  No. 31. MEDIUM HARD CAST IRON

  The “combined carbon” is in the roundish, dark parts. It is the
    “combined carbon” that increases the strength of cast iron and
    steel.
]

The “precipitation” of graphite which is necessary for softness is
brought about mainly through the influence of silicon, which we before
termed the “softener.” Other conditions being equal, the higher the
silicon (if not above 4 per cent), the higher will be the graphite and
the lower the combined carbon; and vice versa, the lower the silicon the
lower will be the graphite and the higher the combined carbon. It is
mainly due to the “combined carbon” which is left after precipitation of
the graphite that the alloy has greater strength, hardness, and closer
grain. So, just as the steels are stronger and harder as the carbon
increases (in steel all the carbon is combined), so, other conditions
being equal, the strengths and hardnesses of the cast irons, within
usual limits, increase as the combined carbon increases.

[Illustration:

  No. 92d. SEMI-STEEL. A CLOSER GRAINED AND YET STRONGER CAST IRON
]

[Illustration:

  No. 33e. MOTTLED CAST IRON

  So-called because it is a mixture of white and gray iron.
]

Just here it is interesting to remember that from the standpoint of
metallography _cast irons are simply steels in which there is what we
might call an impurity or an adulterant, graphite crystals_. It will be
seen at once that could these graphite crystals be removed from the cast
irons shown in photomicrographs No. 74, No. 92d, No. 30 and No. 31, we
would have alloys quite similar in appearance to the steels shown in
photomicrographs No. 3b and No. 22c which appeared on pages 77 and
78.[7]

Footnote 7:

  Magnification 70 diameters.

[Illustration:

  No. 7. WHITE CAST IRON
]

So the softer cast irons which are used for valves and fittings, machine
parts, radiators, hollowware, etc., have high silicon. Parts that do not
have to be machined can be of “harder” iron; i. e., made of iron having
lower silicon content.

Manipulation of the silicon content is not the only method by which the
hardness of cast iron can be influenced. Graphite can “precipitate”
(i.e., separate throughout the casting) only if sufficient time is given
it to do so. That is, the cooling of the casting after pouring must be
sufficiently slow. In a sand mold the iron remains molten for a time,
and after solidification it cools slowly enough that the greater portion
of the carbon separates as graphite. Therefore, castings of proper
composition made in sand molds are soft and machinable.

If the iron is poured into a mold the surfaces of which are made of
iron, the molten metal upon entering becomes solid almost as soon as it
takes the form of the mold, and it cools with great rapidity. Under such
conditions the carbon of the alloy is denied the time necessary to
change into the graphitic form and the casting has a white fracture and
is so hard that it cannot be machined.

[Illustration:

  SECTION OF CHILLED CAR WHEEL

  Showing white iron rim.
]

There are many purposes for which the alloy should have extreme hardness
and the great resistance to wear which accompanies such hardness. The
wearing faces of gears, brake shoes, rolls, and car wheels, for
instance, must be hard. For such products, white cast iron, the
extremely hard condition of the alloy, just referred to, is utilized.
Such castings are usually produced with a white cast iron face, but with
a gray iron interior, gray iron being less brittle and less likely to
break under shock or strain. A car wheel, for instance, has
approximately an inch in depth of white iron on the surface which lies
next to the rail on which it runs.

[Illustration:

  CHILLED CAST IRON

  The white edge resulted from the more rapid cooling against an iron
    chill, as did the white rim of the wheel shown above.
]

Such are known as “chilled castings.” Molds for them are usually made of
sand, with pieces of iron (called “chills”) imbedded where white iron is
to be produced. The molten iron next to the sand surfaces cools in the
usual way and is gray and soft, while that which lies next to the
“chill” is white and extremely hard. The “depth” of the chilled layer
can be increased or diminished according to the thickness of the iron
“chill” used, its temperature, and by the composition and temperature of
the molten cast iron with which the mold is poured.

The sulphur and total carbon of the molten cast iron also have
considerable influence on the depth of “chill.”

[Illustration:

  TWO-PART MOLDING FLASKS
]

There is a cast iron alloy which is familiarly known as “semi-steel.” It
is simply a high grade and stronger “gray” iron and must be classed as a
cast iron, as our table on page 180 shows. While it could undoubtedly be
made from materials which are commonly used for cast iron, it is
practically always produced by charging with these a certain amount of
steel scrap to bring about the lower silicon, phosphorus and total
carbon desired.

[Illustration:

  A HOLLOW CYLINDER

  The casting which we are about to make.
]
