Repository: GITenberg/Non-technical-chats-on-iron-and-steel-and-their-application-to-modern-industry_73090

=====================

Non-technical chats on iron and steel and their application to modern industry
=====================


This is a git repository of the source files for the book Non-technical chats on iron and steel and their application to modern industry by la Verne W. Spring. This book is Public domain in the USA., see the LICENSE file for details.

Found an error?
===============
If you find an error in a book in GITenberg, you can report it by clicking the Issues tab in this book’s repository. Please copy-and-paste the entire sentence that contains the error, and what the text should read. For advanced users, you can make a Pull Request on Github.

File: 73090-0.txt (part 8 of 12)
strength, and altogether it was soon found out that when superheated
steam was to be used, higher types of materials were advisable than
those which had been used under old conditions.

[Illustration:

  STEEL CASTINGS IN THE ANNEALING OVEN
]

Superheated steam has rapidly come into general use. Some of the new
locomotives and most of the modern power plants are now built for as
much as 200° superheat, i.e., a total temperature of approximately 600°
Fahrenheit.

Valves and fittings of cast steel not only are the articles “de luxe”
for such service but they have come to be considered the necessary
articles and their advantages have only fairly begun to be appreciated.

Though our most august scientific societies are proposing and debating
upon systems of classification which shall include and satisfactorily
define all of our ferrous metals, a satisfactory one has not yet been
evolved, and, considering the intricacy of our ferrous metallurgy and
the discoveries which are being made almost daily, the outlook for a
strictly logical classification is not yet flattering.

With “Cast Steel” our metallurgical nomenclature is again faulty. Before
what we now call the “steel casting” was known, crucible steel was
poured into ingots, “forged” into tools just as it now is and often went
under the name “Cast Steel” to distinguish it from the contemporaneous
material, wrought iron. So to-day we buy many tools and implements which
bear the name cast steel, which we know to have been forged in bringing
them into their final shape.

But it is not these which we mean by the term, cast steel, but rather
those steel products which get their final form by being “cast” from a
fluid condition into a mold. These are what are rapidly coming to be
understood when the term “cast steel” is used.

Satisfactory metal for steel castings may be made in any of three or
four types of furnaces, but, as was suggested before, the making of
molds for castings is a fine art, as is the preparation of the metal
which is to go into them. Further, the making of that special class of
castings which are to withstand water, steam or air pressure is a very
different thing from the making of steel castings for other purposes,
and this is too often forgotten.

For the former are necessary particularly close-grained castings, free
from flaws or spongy spots. Under the great pressures applied such
defects would certainly allow leakage.

[Illustration:

  FLANGES AND FITTINGS OF CAST STEEL
]

Whatever the method of production of steel for castings the metal is
poured into molds to receive its final shape. Because of the intensely
high heat of the steel only sands of great refractoriness (resistance to
heat) can be used as material for the mold. White silica sand is such a
material and is generally used, mixed with enough clay and
molasses-water to give it “bond.” While molds for some steel castings
are made in “green” (i.e., undried or unbaked) sand, baked molds are
preferred for fine finish and surest results. After the making of the
molds in the usual way they are sprayed with very finely powdered white
sand or quartz mixed with a little molasses-water. They are then
thoroughly dried in an oven.

Cast steel shrinks during cooling even more than malleable iron and the
pattern and mold must be made to allow for this. Upon the freezing of
the surfaces of the casting with consequent attainment of rigidity, the
interiors, which freeze last, may have cavities unless means for
avoiding them is provided. For this purpose heavier pieces, which later
can be cut off, are cast upon such parts of the casting as tend to have
“shrink holes.” These may be likened to receptacles filled with fluid
metal, which being larger than the parts of the castings which they
“feed,” hold excess metal in fluid condition until the casting itself
has become solid throughout. Such are usually called “risers” or, in
Europe, “lost heads,” and the molten metal in them flows down into the
interior of the casting and fills the shrink holes which are forming.
Not only must the risers be large enough that the metal in them is the
last to solidify but they must be built high enough above the casting
that sufficient pressure is exerted on the steel entering the shrinking
parts to make its entry sure.

[Illustration:

  GRAIN OF STEEL CASTINGS AS THEY COME FROM THE MOLD
]

[Illustration:

  GRAIN OF STEEL CASTINGS AFTER
  ANNEALING
]

                      (Magnification 60 diameters)

Baked molds, of course, are comparatively rigid. As the risers which
stand on top of the flanges and other high parts of castings aid in
resisting the natural shortening of long castings during and after
“setting” of the metal, there is great liability that the still red-hot
casting will crack somewhere along its length. It is therefore necessary
to loosen with bars the sand of the mold as soon as the metal of the
casting has set, particularly between the risers, and to break out the
sand of the core inside, around which the shrinking metal might crack
were the sand left in its hard packed condition.

After the casting is shaken out from the mold, it is cleaned and the
risers cut off either by sawing or with the more modern oxy-acetylene
torch flame.

[Illustration:

  OTHER TYPICAL STEEL CASTINGS
]

Steel castings should be annealed in order to “refine,” i.e., make finer
the grain of metal and to equalize “strains” which are set up in the
castings during cooling. Coarse grain and internal strains tend to make
the castings brittle. No such extended annealing, however, is necessary
as is the case with malleable cast iron, for no divorcing of carbon from
the iron with separation of free carbon is possible. The castings are
carefully heated to a temperature of about 1600° or 1700° Fahrenheit and
allowed to cool slowly.

After annealing, they are cleaned and excrescences removed by chipping,
after which the castings are tapped, drilled or otherwise machined
according to the purposes for which they are intended.

[Illustration:

  CAST STEEL VALVES, STEAM SEPARATOR, AND DIRECT-RETURN TRAP FOR USE
    WITH SUPERHEATED STEAM
]

While more costly in manufacture and installation than are those of cast
iron, valves, fittings and other cast steel products are, so far as we
now know, practically permanent. Their notable shock resisting quality
is well shown in the following table which is reprinted from page 188.

[Illustration:

  POURING STEEL INTO MOLDS FROM A BOTTOM-POUR LADLE
]

It is to be noted that while malleable cast iron far surpasses
“semi-steel” in this property, though their tensile strengths are
ordinarily somewhere near the same, cast steel, in turn, offers more
than six times the resistance of the malleable iron to shock and has
nearly double its tensile strength. It is this great strength and
resistance to shock, heat and pressure, with freedom from “permanent
growth” under alternate heatings and coolings that make cast steel such
a valuable material for the many purposes for which castings are to-day
employed. Millions of steel castings annually find varied application.

               ═══════════════════╤════════╤══════╤══════
                      Alloy       │Tensile │Number│Total
                                  │Strength│  of  │ Foot
                                  │        │Blows │Pounds
               ───────────────────┼────────┼──────┼──────
               Cast Iron          │  23,400│     7│   102
               Semi-steel         │  35,050│    11│   206
               Malleable Cast Iron│  37,140│    22│ 1,580
               Cast Steel         │  72,120│    92│10,112
               ───────────────────┴────────┴──────┴──────

In modern power houses and other commercial steam and hydraulic
installations particularly, steel castings have come to be the materials
usually specified and approximately the only ones which satisfactorily
serve under the severe conditions of to-day.

[Illustration:

  POURING FROM A LIP-POUR LADLE
]

Undoubtedly the first steel castings were poured from crucible steel,
though we must remember that the crucible is a melting and not a
refining furnace. This was only natural. In the crucible the metal can
be made very hot and fluid, and if of proper composition and properly
“killed” crucible steel makes very fine castings. Crucible steel
castings, however, are not in as fortunate a position as are other
products of this high grade material. Tool steels ordinarily bring high
enough price that there remains a profit to the manufacturer though his
manufacturing cost is necessarily high. In the steel casting line,
however, there is much keener competition and crucible steel has had
considerable difficulty in maintaining its place. It seems to be a
matter of price alone.

Open-hearth steel is very largely used for steel castings, more than
two-thirds of all made in this country being of this material. About one
half of these are poured from basic open-hearth metal, and the other
half from acid metal. It is generally considered that the product of the
acid-lined furnace is a little freer from over-oxidation.

[Illustration:

  TAPPING SIDE OF TWO-TON OIL-BURNING OPEN-HEARTH FURNACE FOR STEEL
    CASTINGS
]

Open-hearth steel cannot generally be as hot and fluid as are the steels
made in other types of furnaces. For this reason as well as because of
the larger size of the usual open-hearth furnace, small castings are not
generally poured from this steel. It is for steel castings of
considerable size and where there are sufficient orders to warrant a
steady and large output that the open-hearth has its place. True,
smaller open-hearths are now built, some of them of only two or three
tons capacity, but, in general, the standard open-hearth for steel
castings is of fifteen tons or more capacity and of the style of the
open-hearth furnaces which were described in Chapter IX.

In their proper sphere they are highly satisfactory, but they are
“inelastic” in that they must be run continuously day and night and
should not be allowed to cool until extensive repairs are imperative.

It was mentioned that in the open-hearth process the furnace is always
hotter than the metal which it contains and that the heat which can be
put into the steel is limited by the ability of the refractories of
which the roof and side walls are made to withstand melting. In the
Bessemer process the metal is hotter than the furnace because the heat
is generated by combustion of certain of the metalloids contained in the
metal itself. As metal for castings must be very hot and fluid the
Bessemer process is very satisfactory for the making of steel for
castings.

[Illustration:

  A 30–TON BASIC OPEN-HEARTH FURNACE TAPPING

  The overflow from the ladle into the pit is slag.
]

It has, also, the advantage of “elasticity.” The supply of metal is
practically continuous and one furnace can make from one to eighteen or
even more heats on day turn only and be shut down for the night turn or
longer and then started again without such loss as would result from the
shutting down of an open-hearth furnace with regenerators.

For the making of metal for steel castings, very small-sized Bessemer
converters are used which make from one to three tons of metal per blow.
Some converters of as little as one-half ton capacity are being used.
While some are of the “bottom-blown” type already described, the
majority are what are called “surface-blown” or “side-blown.” In these,
from four to eight round tuyères, about one and one-half inches in
diameter each, pierce the brick or ganister lining just above the
surface of the bath. They slope downward a little toward the bath so
that when the converter is tipped to its upright or blowing position the
air blast will strike the adjacent edge of the metal and blow across its
surface. This three or four pounds per square inch of air blast keeps
the metal in circulation, meanwhile burning out its silicon, manganese,
and carbon, just as it does in the larger bottom-blown converters.
Surface-blown give hotter metal than do bottom-blown converters and very
fine steel castings are made from their metal. For these converters,
which are practically all acid-lined (i.e., with silica or clay brick or
ganister), metal low in phosphorus and sulphur is regularly drawn from a
cupola specially run for the purpose.

[Illustration:

  SMALL SIDE-BLOWN CONVERTER MAKING STEEL FOR CASTINGS
]

The remaining recognized type of furnace for steel for castings is the
comparatively new electric furnace.

Commercial melting of metals by the electric current has been sought for
half a century. In 1879 the first furnaces of promise were patented by
Sir William Siemens, one of the Siemens brothers who became so well
known through their great work with the open-hearth furnace, the gas
producer and many other things metallurgical. While Siemens melted as
much as twenty-two pounds of iron per hour in his furnace, the cost of
the electric current at that time was so high as to be practically
prohibitive for the manufacture of steel in competition with the
open-hearth, Bessemer and crucible processes.

[Illustration:

  DRAWING OF SIDE-BLOWN CONVERTER IN BLOWING POSITION, SHOWING EDGE OF
    METAL EVEN WITH ROW OF TUYÈRES
]

Little of great moment in the electric furnace line developed during the
nineteen years which followed. Then, in 1898, Stassano in Rome, Italy,
constructed a furnace in which three carbons gave an electric arc above
the surface of the bath. About the same time, Heroult, a Frenchman, was
developing the electric furnace which to-day has become so well known in
this country, and which bears his name. Other well known furnaces of the
arc type are the Gronwall-Dixon, the Snyder, the Girod and the
Rennerfelt.

In general, electric furnaces have more or less round steel shells with
shallow brick, magnesite or sand-lined hearths, and sidewalls and
removable roofs of brick. Heat, of course, is furnished electrically. In
most of them long carbon electrodes are lowered through holes in the
roof until the lower ends strike an arc with the metal on the hearth.
The number of carbons may be from one to four or more depending upon the
style and size of the furnace and the manner in which electrical
connections are made. All of the furnaces mentioned have been used for
the production of steel for castings and the Heroult and Girod are in
use in larger sizes for electric steel for rails and miscellaneous
products. The steel is first cast into ingot molds and is later rolled
down into bars, rods, etc.

[Illustration:

  A GRONWALL-DIXON 5–TON ELECTRIC FURNACE TAPPING
]

[Illustration:

  FIRST EXPERIMENTAL ARC ELECTRIC FURNACES PATENTED BY SIR WILLIAM
    SIEMENS IN 1879
]

All of the above use carbon electrodes and are known as “arc” furnaces.
There is a distinctly different type of furnace which, also, is in use
in commercial sizes. This is the “induction” furnace. In this, what is
known to electricians as a secondary current is “induced” in the bath
itself and heats the metal. Of this type the Kjellin and the
Rochling-Rodenhauser are the best known in this country. While they are
in use in the larger sizes for production of steel for ingots, these two
furnaces do not seem to have been used to any extent for metal for steel
castings.

The details of construction of the furnaces which are used for metal for
castings are more or less different, but they are not of particular
interest to us. The working of all is similar and a general description
should suffice.

[Illustration:

  DRAWING OF THE SNYDER ELECTRIC FURNACE
]

[Illustration:

  SMALL SNYDER ELECTRIC FURNACE TAPPING
]

Whether starting with furnace cold or hot, materials in molten or in the
more usual “cold” form are charged on the shallow hearth of the furnace.
The charging doors are closed, the current is turned on and the carbon
electrodes are lowered until an arc is struck between the upper
electrodes and the metal on the hearth, which in some way is made to
connect with the negative electrodes. In one or two of the types
mentioned the arc plays between the carbons, all of which are above the
bath.

At first there are great fluctuations in the current intensity because
of the uneven surface presented by scrap steel on the hearth. In a short
time, however, the current steadies. The intense heat of the arcs soon
brings cold steel to a molten condition.

Occasional attention from the attendant is necessary to see that the
melting is even and that any outlying pieces of steel are pushed to the
center where they must melt.

[Illustration:

  SKETCH OF THE HEROULT THREE-PHASE ELECTRIC FURNACE

  There are three electrodes, all of them above the bath. Only two show
    here.
]

In the basic-lined furnaces lime is usually charged with the cold steel.
With the iron oxide which is added from time to time this forms a highly
oxidizing slag, which, after it takes the phosphorus from the metal, is
skimmed off.

As you will remember, the other processes stop at this point, little
further refining being possible. In the electric furnace, however, the
sulphur, also, can be reduced to almost any desired amount by use of a
further addition of lime, and greater heat. Not only can the sulphur be
reduced to very small percentages but the over-oxidized bath can be
brought to neutral condition and the green or black slag made white with
return of its manganese and iron to the bath. This is accomplished by
addition of small amounts of powdered coke or coal. The whole process is
under very accurate control.

With a practically white slag, which is the signal that the deoxidation
of the bath is complete, and the sulphur reduced, the steel is ready to
pour provided it is hot enough. Tests of this are usually made either by
pouring a little of the steel from a small ladle and observing its
fluidity or by observing the quickness with which the end of an iron bar
is melted off when plunged into the metal in the furnace.

[Illustration:

  THE HEROULT ELECTRIC FURNACE
]

Of all the metallurgical steel furnaces, the electric furnace is the
most susceptible of accurate control. With the heat applied directly to
the metal in the cleanest way possible, i. e., without the admission of
coal ash or gas or air of the blast, the atmosphere in the tightly
closed electric furnace can be made “oxidizing,” “neutral,” or
“reducing” at will. The metal can be held in the furnace and additions
made, samples taken, and the operations conducted with regulation and
certainty.

This newly devised metallurgical apparatus is coming to be largely used
in the production of tool steels. While it has not displaced the
crucible method for the production of steels of the very highest
qualities, it has proceeded far enough in this direction in the very
limited number of years since its introduction, that it is certain that
the crucible, even for tool steels, is to have a keen competitor. Tool
steels in considerable variety are to-day being quite satisfactorily
made in the electric furnace and it is not at all unlikely that steels
of the very highest grade will shortly be produced by this method.




                              CHAPTER XIV
                            THE ALLOY STEELS


We have learned that steel, fundamentally, is an alloy of iron with
carbon, i.e., carbon is the characteristic element. We are now to note
what often seem to be exceptions to this rule. While in reality steel is
just this iron-carbon alloy, there are alloys known as steels to which
such strong characteristics are given by elements other than carbon,
that carbon seems not to be the defining constituent at all. Indeed, in
some of these, the carbon content may be small enough that, judging from
our experience with the carbon steel series, we would not expect any
such physical properties as some of these alloy steels show.

You remember that in olden days they distinguished between wrought iron
and steel by quenching the piece in water from a cherry-red heat. If the
piece was hardened and made brittle, by this treatment, it was thereby
proved to be “steel.” Also, it is generally known that by annealing a
piece of hardened steel, which usually means holding at a cherry-red
heat for a time and then cooling slowly, it is made soft.

Then what shall we say concerning a certain one of these new alloys,
Hadfield’s manganese steel, which is made very much less brittle and a
little softer by quenching, but which refuses absolutely to soften under
annealing treatment—in other words, is almost the opposite of what we
know as steel in these chief defining traits? The nickel steel which
contains 15 per cent of nickel, also, exhibits just these
characteristics, being softened by quenching but not by annealing.

Again, while iron, the carbon steels, and even the magnetic oxide of
iron which contains only about 72 per cent of the metal, are strongly
magnetic, manganese steel which has 85 per cent of iron is so
non-magnetic that it is sometimes used in place of brass or bronze where
an entirely non-magnetic material is required. The nickel steels with 24
per cent or more of nickel are also non-magnetic though both constituent
metals, alone, are strongly attracted by the magnet.

These are some of the things which make a logical classification of the
iron family so difficult. Though derived from the steels which we knew
and made from the same materials with the exception that a greater
amount of one constituent, manganese, is added, or perhaps, in other
cases, another element or two, the resulting alloys have markedly
different and often contradictory properties.

However, we must not be led astray. In all probability carbon is still
the necessary constituent, but much less of it is needed to produce
results when the other elements are present. There is no doubt, however,
that in “manganese steel” or in “nickel,” “chrome,” “tungsten,”
“silicon,” “vanadium,” “titanium,” and other alloy steels, the added
element or elements exert very strong modifying influences, and
sometimes obscure the influence of the carbon.

In the first place, we better at once dispose of certain of these steels
by terming the added element a “scavenger” only. Such usually are
“titanium” and “aluminum” steels. These are generally ordinary carbon
steels in which a very small amount of titanium or aluminum has been
used to rid the alloy of certain gaseous or other deleterious elements.
Upon analysis, steels so treated often show no trace of the element
which has been added to do the work, all of it having passed into the
slag, carrying with it the obnoxious substances, which, had they
remained would have injured the quality of the steel. Manganese and
silicon which were spoken of in the discussion of the Bessemer process
as deoxidizing the metal, also exert just this same influence, though
there is usually added of these enough that a certain percentage remains
in the finished steel. Vanadium and titanium have a particular affinity
for oxygen and nitrogen, and aluminum for oxygen. By chemically
combining with these gases in the metal, and through possible other
influence, they help to produce sound steel having very good physical
properties. Vanadium, however, is much more than a “scavenger” as will
be seen later on.


                            Manganese Steel

Manganese steel was discovered and highly developed by Robert Hadfield
of Sheffield, England, along about 1882. His 11 per cent to 14 per cent
manganese steel with about 1 per cent of carbon has such great hardness
that it cannot be drilled or cut with tools. In forgings and castings it
is used for milling machinery for ore treatment; manganese steel rails
inserted around sharp curves and for “frogs,” etc., under severe service
conditions outlast ordinary steel rails three or four times; it goes
into various rolls and crusher parts, steam and dredge shovels, grab
buckets, sand pumps, gears, pinions, etc., which have to resist heavy
wear. It is much used, too, as a material for burglar-proof safes. The
alloy is far too hard to drill and too tough and strong to be broken. It
is said that no manganese steel safe has ever been drilled or forcibly
entered.

In forming irregular shapes, manganese steel must be cast and finished
by grinding but for ordinary bars and rails it can be rolled. In the
“raw” condition it is quite brittle and extremely hard. Quenching from a
cherry-red heat greatly toughens it and makes it ductile. Though now it
can be dented by a hammer blow and marked with a file, it always is so
tough that it cannot be machined with any tool. Ordinary annealing
treatment has no softening effect on the alloy.


                             Silicon Steels

When alloyed in the steel in certain quantities, silicon gives desirable
properties. Steels with from one to two per cent of silicon in the
tempered condition are very tough. For this reason the leaves of
automobile springs are often made from it. Steels with from 3 to 5 per
cent of silicon are much used in electrical appliances because of their
improved magnetic properties.


                           Molybdenum Steels

To a certain extent steels containing 3 or 4 per cent of the metal
molybdenum, and 1 or 1½ per cent of carbon are used in the construction
of permanent magnets. It is said that molybdenum is used in some modern
guns, which longer resist the corrosive effect of the powder-gases
because of it. A certain amount goes into the high-speed steels where it
replaces part or all of the tungsten. Here, however, it has been a
disappointment and the amount so used seems to be decreasing rather than
increasing.


                            Tungsten Steels

Steels with about ½ per cent of each of carbon and tungsten are
occasionally used for manufacture of springs, and with greater amounts,
e.g., ¾ per cent of carbon and 5 or 7 per cent of tungsten, for
permanent magnets for which they are claimed to be the best material
known. The use of tungsten in the tool steels (other than the high-speed
steels) is considerable.


                              Nickel Steel

Nickel steel is much used on account of its high strength. The most
usual alloy, perhaps, is the one which contains about 3½ per cent of
nickel. This is in addition to the carbon which may vary between .15 per
cent and ½ per cent. This 3½ per cent of nickel adds several thousand
pounds per square inch in strength to the steel, and when tempered, both
the strength and toughness are greatly improved.

Nickel steels of these compositions can readily be forged and rolled.
They are used for drop forgings, machine parts, engine and automobile
parts, in seamless tubes and for bridge members of great span.

Nickel will not rust so it does not surprise one that with 22 per cent
or more of nickel the steel is almost immune from ordinary corrosion.
Steels containing from 25 to 46 per cent nickel are variously used for
resistance wire, for valve stems, valves for motors, etc. The 36 per
cent nickel steel is the alloy, “Invar,” which has such slight expansion
and contraction with heat and cold that it is used for clock pendulums,
watch parts and for parts of measuring instruments.

Forty-six per cent nickel steel is called “Platinite.” It has
practically the same rates of expansion and contraction with heat and
cold as glass and for this reason it finds extensive use in incandescent
electric lamps. Wires of the alloy are fused into the glass bases and
connect with the filaments in place of the expensive platinum which
formerly was used.

As remarked above, the 13 per cent to 15 per cent nickel-iron alloys
soften with quenching but not with annealing. The 15 per cent nickel
steel has the highest strength of the nickel-iron-carbon series. Though
nickel and iron are each strongly magnetic, alloys of the two which
contain 24 per cent or more of nickel are not magnetic.


                    Chrome and Nickel-Chrome Steels

While “simple” chrome steel is pretty well known as a material for
products which require great hardness, such as balls, roller bearings,
files, rolls, five-ply safes, stamp shoes, projectiles, etc., and
heat-treated chrome-vanadium steels are now extensively used in forged
frames and shafts of automobile and other machines, a combination of
nickel and chromium gives steels which have been great favorites. With 2
to 3½ per cent of nickel, not over 3 per cent of chromium and ½ per cent
of carbon, these steels, when expertly heat-treated, can give “elastic
limits” anywhere between 40,000 and 250,000 pounds per square inch, with
good freedom from brittleness. They are very largely used for automobile
gears, axles, and other parts, for armor plate, for projectiles and for
many other purposes.

These alloys are also used for castings.


                         Chrome-Vanadium Steels

Within a comparatively short time the chrome-vanadium steels have come
to be very largely used, often in place of the chrome and nickel-chrome
steels. As vanadium is a “deoxidizer,” whereas nickel is not, the
chrome-vanadium steels show fewer imperfections than the nickel-chrome
steels and they also roll, forge and machine better.

They are used for automobile frames, shafts, for miscellaneous forged
and rolled articles and for heat-treated armor plates. Of this
comparatively new material about 90,000 tons were made during 1913,
according to a recently issued bulletin of the Department of the
Interior.

It is impossible, of course, to even begin to impart any adequate
conception of the qualities and great importance of the alloy steels for
purposes of construction. As has been shown they are special steels for
special purposes and their application is wide. Incorporation of the new
element in the alloy imparts peculiar and valuable properties: for
example, 12 per cent of manganese, great hardness and toughness; 23 per
cent of nickel, non-corrosive properties and great strength; chromium,
nickel with chromium or chromium with vanadium, strength and high
elastic limit (resistance to distortion) as well as great hardening
power when desired, this, of course, the usual hardening through
quenching from a cherry-red heat.

Very often instead of the single defining element, a combination of two,
three or even four of them is used. Such, of course, are rather
complicated steels having combinations of properties as might naturally
be expected, though very often these resulting properties are not those
which are expected. In fact no one can tell in advance what properties
any new combination of metals in an alloy will produce and often new
proportions of the same constituent metals give entirely different and
unique results.

The only certain method of ascertaining what characteristics and
properties a new alloy will have is to develop it and in that way find
out.

Description of a special and extremely important class of these alloys,
the “high-speed steels,” will serve to show how laborious, slow and
expensive a process development of new alloys may be and what
unlooked-for results are sometimes obtained.




                               CHAPTER XV
                         THE HIGH-SPEED STEELS


During early centuries the art of metal cutting made little progress
except in-so-far as the application of greater driving power and the use
of better machines were concerned. Lathes had been known since the sixth
century B. C., at least, but, of course, little was or could be
accomplished, comparatively speaking, before the invention of the steam
engine by Watt, which was the first contrivance to give sufficient power
for machining purposes. During the century which followed Huntsman’s
time, steel makers and smiths became very expert in the manufacture and
tempering of carbon steels. Lathe tools were made of these carbon
steels, the only available material, but even with the better machine
shop practice of the 19th century they were capable only of what we now
consider to be inefficient results. The trouble was that since carbon
tool steel gets its hardness from quenching from a red heat and then
“drawing” the temper by reheating and slowly cooling from 400° or 500°
F., tools made from it could not retain their hardness if their cutting
points became much heated, as occurred if the lathe was run too fast.
The usual cutting speed, therefore, was 20 or 30 linear feet per minute.
Speeds in excess of this took the temper out of the tools and soon made
them useless.

About 1868 Robert F. Mushet, a metallurgist of Sheffield, England, made
a momentous discovery. He found that a piece of tool steel which had
cooled in the air was as hard as some of those which he had quenched.
Being an investigator he set about discovering the reason for this
experience which was without precedent. Analysis showed that beside the
usual constituents of tool steel this particular bar contained tungsten,
a comparatively new metal. He experimented with some hundreds of
mixtures and evolved an alloy, which, in tools, would stand up under
machine speeds double those which could be used with carbon steels.
These new alloys became known as “air-hardening” or self-hardening tool
steels because they required no quenching.

The principal application of these new steels was in the cutting of
harder metal than it had before been possible to cut, and little
attention, apparently, was paid to the getting of greater outputs by
increase of machine speeds.

At this point Frederick W. Taylor of “efficiency” fame appears upon the
scene. While manager of the Bethlehem Steel Works in the nineties of the
last century, he was working upon the efficiency investigations for
which he later became so famous. During his investigations, with Maunsel
White he experimented with many air-hardening steels to determine the
best grades to use for their shop work. Getting some inconsistent
results they determined upon and made what was a most extended and
systematic investigation, one so thorough and complete that Taylor and
White have become part of the history of high-speed steels.

They produced new compositions the quenching of which could be from
temperatures greatly in excess of those which tool makers for centuries
had held to be ruinous and which really are ruinous to carbon tool
steels. The best results were obtained when the new steels were quenched
by plunging in oil from close to their melting points—a dripping or
“sweating” heat as it is called. This was something entirely new but it
developed that after proper drawing, steels quenched from these extreme
temperatures, would stand up under lathe speeds as great as 200 or 300
feet per minute.

Compare these with the miserable speeds of 20 or 30 feet per minute,
which were the average performances of the best carbon steels.

The secret of Taylor and White’s treatment was not long in coming out
and soon high-speed steel makers in Europe and America were vying with
each other in production of finer and finer high-speed steels.

The progress which has been made during the last twenty years and
particularly during the past ten has been astounding. Improvement has
followed improvement in composition, manufacture and heat treatment, so
that to-day, instead of the cut at 30 feet per minute, which was a high
figure with carbon steel tools, the modern lathe or shaper tool often
works at 300 or 400 or more feet per minute, and, with sufficient power
behind it, at somewhat lower speeds plows out ½ inch deep and ¾ inch
wide chips so fast that their removal to keep the machine clear is no
mean problem. Often 2,000 pounds of the material per hour can be thus
cut away with one tool.

As suggested, the new steels do not suffer such loss of temper from the
heat generated by the friction of the tool in the metal as occurs with
carbon steel tools. In fact, tools of high-speed steel work best after
“warming up” and they can run for a considerable period of time with the
point of the tool red-hot, though such is not advisable.

As is readily seen the essential property of the high-speed steels is
the so-called “red hardness” which is the ability to retain hardness at
red heat. This is several hundred degrees in excess of the temperatures
at which the carbon tool steels quickly lose their “temper.”

As forecast by Mushet, the essential constituent of the new steels is
the metal, tungsten. But tungsten alone cannot give the desired
property. Mushet, it will be remembered, was the metallurgist whose
patents for the use of manganese in steel Bessemer was obliged to
recognize to make his process a success, though the metal had earlier
been used in crucible steel. The air-hardening property of Mushet’s
steel was contributed by a happenstance combination of tungsten and this
same metal, manganese. It later developed that tungsten and chromium
were the best hardening elements and these have maintained their place,
though refinements of the past few years have made use of vanadium, and,
more recently, cobalt in addition. Usual amounts may be said to be
tungsten 14 to 25 per cent, chromium 2 to 7 per cent, with vanadium ½ to
1½ per cent, and cobalt up to 4 per cent, perhaps. The carbon content is
usually .6 to .8 per cent. Sometimes another comparatively rare metal,
molybdenum, is used in high-speed steels in place of part of the
tungsten, but its use does not seem to be on the increase.

Manufacturers differ considerably in formulas.

It will be noticed that at best there is left room for only 70 or 80 per
cent of iron in the alloy. From certain standpoints, the high-speed
steels might not at first thought be called “steels” at all since carbon
seems to be of so little importance. They might be considered to be low
carbon alloys somewhat similar to the newer “stellite” (an alloy from
which tools are made), which contains little or no carbon and no iron
but is made up mainly of cobalt and chromium. They fit in, however, with
the general and very comprehensive scheme of classification of the
iron-carbon alloys which has been developing over a period of twenty
years and there is no doubt among metallurgists and metallographists
that, as is the case with the alloy steels described above, they are
iron-carbon alloys—in other words, steels—the properties of which have
been greatly modified through the presence of the other elements.
Carbon, therefore, is an essential, though it is much less in amount
than in the carbon tool steels. The hardening and softening properties,
also, very definitely classify these alloys with the “tool steels.”
Stellite cannot be softened.

As with the carbon tool steels, most of the high-speed steels are made
by the crucible method, though a small but increasing amount is of late
being produced in the electric furnace. After careful pouring into small
ingots and cooling, the ingots are removed from the iron molds and
“topped” to remove any “pipe” or unsound portion. Then, if without
defect and satisfactory as to analysis, they are slowly and carefully
heated to forging temperature and are hammered out into bars. By this
method they are taken nearly down to the final size desired. The bars
are finished by rolling to size. After careful annealing they are ready
for shipment to the tool maker.

When taking heavy cuts a tool of to-day may exert as much as ten tons’
pressure against the metal it is cutting and the advent of this
wonderful material for tools necessitated the building of immensely
heavier and stronger lathes and other machines, which, alone, were
capable of giving them power to do their work. The high-speed steels,
therefore, have revolutionized metal-cutting practice and shop methods
and have very largely aided efficiency.




                              CHAPTER XVI
                   THE MECHANICAL TREATMENT OF STEEL


Molten steel is practically always poured into upright molds of cast
iron which shape it into long slightly tapering blocks of metal of
square or rectangular cross-section. After the ingot mold has been
