Repository: GITenberg/Non-technical-chats-on-iron-and-steel-and-their-application-to-modern-industry_73090

=====================

Non-technical chats on iron and steel and their application to modern industry
=====================


This is a git repository of the source files for the book Non-technical chats on iron and steel and their application to modern industry by la Verne W. Spring. This book is Public domain in the USA., see the LICENSE file for details.

Found an error?
===============
If you find an error in a book in GITenberg, you can report it by clicking the Issues tab in this book’s repository. Please copy-and-paste the entire sentence that contains the error, and what the text should read. For advanced users, you can make a Pull Request on Github.

File: 73090-0.txt (part 10 of 12)
But long, thin bars or rods are quite pliable when at white or rolling
heat and the “catcher” soon discovered a way by which he could save time
and push up his tonnage. He skillfully caught the forward end of the bar
as it came through, and, giving it a quarter twist, he inserted it in
the proper return groove without waiting for the whole bar to run
through to his side before starting it on its return journey. This, of
course, was easily possible with the slow speeds then used.

Naturally the rod coming through from one side and going back to the
other formed a loop.

The roller, at the front, was not slow in discovering that on long rods
he could do the same thing, so rods were soon regularly going through
three or more passes at the same time.

[Illustration:

  WIRE DRAWING OF 350 YEARS AGO
]

It was soon found out that it was better to use a second set of rolls
placed end to end with the first for the third and subsequent passes as
the roller had hardly room or time to loop the rod on the return and
start his next one. This second set of rolls was connected on the same
shaft and therefore made to run at the same speed as the first. It
worked out that by use of such extra sets of rolls and an additional
helper or two the same long rods could be running through as many as six
or seven passes at once with a great saving in time.

As it came from the final pass the forward end of the finished rod was
seized in a pair of tongs by a boy who ran with it away from the rolls,
stretching it out along the floor to cool. As the various sets of rolls
were connected on the same driving shaft and revolved at the same speed,
the loops which were formed between passes continually grew longer.
Here, too, boys with iron hooks were useful in controlling the loops.
Later it was found advisable to have each succeeding mill speeded enough
to take the rod as the preceding pair of rolls delivered it; then the
loops remained of approximately constant length.

[Illustration:

  PLAN OF A MODERN LOOPING MILL (THE GARRETT MILL)
]

To push production the mill was run faster and faster. As longer rods
were rolled, a hand-operated reel was devised to which the boy attached
the forward end of the rod while another turned the reel. But the speed
of the mill was limited mainly because of the slow reel and the awkward
method of getting the rod attached to it.


                       The Bedson Continuous Mill

About 1867 George Bedson of England, invented the first “continuous”
mill.

Instead of looping the rod around and back through the rolls he put
several sets of rolls each in front of the other with every other pair
vertical. This alternate horizontal and vertical roll arrangement was
necessary because the reduction of the billet or rod in any pass can be
only in a direction perpendicular to the axis of the rolls. The roller
and catcher had given it a quarter-turn twist each time they started it
into the two-high rolls. Bedson’s successive pairs of rolls were set
close together, each pair being speeded enough that it took the rod
exactly as fast as the preceding pair delivered it. The billet or rod,
therefore, traveled through them in a straight line.

This continuous process was, of course, of great advantage in that
considerable speed could be attained and there was not the rapid cooling
nor the opportunity for loss by scaling from exposure to the air which
occurred with the long loops of the Belgian Mill. It was a great
advance, but the speed was yet held down by the finishing pass and the
inability of the reel to coil the rod fast enough.

The greatest development came through the inventive genius of two men,
Charles Morgan and George Garrett, who developed the two separate types
of mill which have made the rod rolling industry what it is to-day. The
work of both was done in this country.


                       The Morgan Continuous Mill

Morgan’s also was a continuous process. The billet was put in at one end
of a new type of heating furnace which Morgan devised, and was gradually
pushed along to the other end. From this second or outgoing end, the
long, narrow, white-hot billet went through several pairs of two-high
rolls set close together, each successive pair having smaller grooves
than the one preceding it, so that, after traversing these several pairs
of rolls, the rods emerged from the last pair finished, having traveled
in a straight line through them.

Hand reeling was much too slow for Morgan who invented two different
types of high-speed automatic reel which, in the highly speeded mills of
to-day, receive and coil wire coming from the finishing passes at speeds
of over one-half mile per minute. It is stated that the billets and rods
therefrom traverse the rolls so fast and the pressure is applied so
quickly and so hard that the rods emerging from the finishing passes are
hotter than were the billets when they went into the rolls.

[Illustration:

  THE BILLET TRAVERSES THE MORGAN CONTINUOUS MILL AT HIGH SPEED EMERGING
    FROM THE LAST ROLL AS FINISHED ROD
]

As was explained, no reduction in thickness is brought about by the
sides of the grooves in the rolls. Therefore, a bar or rod must be
turned after each pass unless Bedson’s alternating horizontal and
vertical rolls are used. This turning Morgan did in spiral tubes
inserted between the successive sets of rolls, all of which were
horizontal. These tubes operate as does the “rifling” in a gun barrel,
in turning the rod.

In Bedson’s mill, with its alternating horizontal and vertical pairs of
rolls, it was possible to roll only one rod at a time. With Morgan’s
system, in which all rolls were horizontal, several rods could be
traversing the mill side by side.

With the high-speed reels and what are known as “flying shears” in which
billets or rods can be cut to any length while going at full speed,
Morgan’s mill had come to a high stage of development. It was
practically automatic.


                            The Garrett Mill

While Morgan was developing his continuous mill, William Garrett was
improving the old Belgian mill. Garrett believed and insisted that with
proper working, rods could be rolled from billets of much larger
diameter and greater weight than the long narrow billets which had been
used. He eventually did away with an intermediate rolling operation by
using larger billets.

You remember that in the Belgian mill the “catchers” looped the rods
back into the rolls. To do this work automatically Garrett inserted
between the sets of rolls looping troughs which guided the forward ends
of the rods around and into the next groove in the rolls. These troughs
are called “repeaters.” It was found that while they worked very well
for looping the cross-sections known as the squares, they were less
suitable for looping the oval sections which were produced with every
other pass. These were better and more safely done in the old way, i.e.,
by manual labor. They are generally so done to-day. With the Morgan
high-speed reel, sloping floors to better take care of the loops, and
with successive pairs of rolls each running at higher speed than the
preceding pair, the Garrett mill has apparently kept pace with the
Morgan.

Each has its advantages and each is used for certain classes of work.
For long continued runs on rod of one size the Morgan mill can produce
more cheaply, its product is more uniform in temper and the loss from
scaling is less as little of the rod is exposed while in the mill. As
the first pair of rolls in the Morgan mill is set close to the furnace,
less than one-quarter of the billet is in the mill at any one time and
the forward end of the billet is on the reel as finished rod before the
last of the billet leaves the furnace. With any process something
occasionally goes wrong so that the rod does not follow the path
intended. In such cases misshapen or tangled rod results. Such spoiled
billets or rods are called “cobbles.” With what is known as the “flying
shears,” which in the Morgan mill cuts the billet or rod while it is
traveling at high speed, the rear part of the piece can be cut off and
saved in case of cobbling. On this account the Morgan mill is said to
give less scrap than the Garrett.

The Garrett mill, on the other hand, gives rod which is more uniform all
along in shape and diameter and it has the considerable advantage that
it is quickly adaptable to change of product; it does not require such
complicated and nice adjustment as does the Morgan mill. So, despite the
greater danger to the rollers from the circling loops about them, which
occasionally become unmanageable, the Garrett mill is largely used.




                              CHAPTER XIX
                         WIRE AND WIRE DRAWING


It may be rather disconcerting to some enthusiastic ones who assume that
we Moderns have made all the progress that is worth while to learn that
so many of our supposedly new products were far antedated. In the case
of wire, again, we were antedated as much as 30 centuries. The wires
which were produced by the Ancients, however, were usually of the noble
metals, gold and silver. They were not drawn through dies as are the
wires that we know, but were hammered into shape from long, thin strips
of metal. The earliest use of our “drawplate” method of which we find
authentic mention was in the 14th century in Germany. The wire was
hand-drawn. Machine-drawn wire was being produced in England as early as
1565.

In the United States the wire drawing industry had become pretty well
established by the middle of the 17th century. As Cort had not at this
time invented the rolling process for bars and rods, very uneven strips
of metal only were available from which to draw the wires. But, even so,
with our highly developed rod mills and our present very satisfactory
No. 5 wire rod to begin with, our wire drawing methods are yet seemingly
crude and show small advance compared with the very great progress which
has been made in other lines of the iron and steel industry.

Unlike the processes of forging, rolling, etc., drawing of wire is done
cold. In this condition steel has its highest strength to stand the
strain. The rod or wire is pulled through very hard cast iron or steel
dies, the general process being well likened to pulling a rope through a
small knot hole.

As was seen in the rolling of plates, “cold working” raises the
strength, lowers the ductility and embrittles steel more than does the
regular “hot working” at the cherry-red or white heats which are usual
in the forging and rolling processes. If the so-called “cold finishing”
at very low red or black temperatures affects the physical properties of
plates, it can be readily understood that cold-drawing of wire and of
seamless tubes at ordinary temperatures of 70 to 100° F., must
considerably accentuate the effects noted. So much is this so that drawn
wires and tubes have to be frequently annealed, i.e., heated to a good
red heat for a time between successive trips through the dies, annealing
having the effect of off-setting the lowered ductility and increased
brittleness which would cause the wire to break. In some cases the wire
has to be annealed after each pass or draft, but oftener several passes
are possible before annealing is necessary. This depends largely upon
the quality of the steel used and the amount of “reduction” attempted in
each pass.

The raw material, No. 5 soft wire rod, which is about one-fifth of an
inch in thickness, comes to the wire-drawing plant from the rod mill.
This No. 5 rod is the thinnest which the mills have found it economical
to roll, so further pulling down in size can best be done by “drawing.”

[Illustration:

  BEFORE DRAWING INTO WIRE THE SCALE MUST BE REMOVED FROM THE RODS BY
    “PICKLING” IN ACID
]

As all iron and steel materials which have cooled in air from a red heat
are covered with a hard, brittle scale of iron oxide, the rod must first
be “pickled,” i.e., digested in hot, weak sulphuric acid, which, in 10
or 15 minutes so dissolves and loosens the hard surface that it can be
readily jarred loose and washed off. By immersion in a vat of boiling
milk of lime, the pickled rod is given a lime coating which neutralizes
any acid which remains, and, when dry materially aids in the lubrication
of the wire while it is going through the dies. Thorough drying, called
“baking,” is accomplished in the dry house at 300 or 400° F., from which
the rod with soft, scaleless, lime-coated surface goes to the “drawing”
benches. After rinsing free from the pickling acid, the wire is often
allowed to acquire a soft film of rust by spraying it with water and
keeping it wet in the air for a short time before going to the lime vat.
This rust or “sull” coat itself assists in the lubrication. However, the
color of the product is not as good as when the “sull” coat is not used,
and such wire usually goes into articles for which darker color is no
drawback.

[Illustration:

  SINGLE WIRE-DRAWING BLOCK
]

[Illustration:

  A WIRE-DRAWING DIE
]

The dies with more or less funnel-shaped holes of accurate diameter are
set vertically. They are of extremely hard material in order to stand as
long as possible the severe service without excessive wear, which sooner
or later so enlarges the holes that the dies become useless. Then they
must be removed and either discarded, or, in the case of steel dies, the
holes reduced by hammering and redrilled. Often the holes of worn cast
iron and steel dies are enlarged to the next larger size and so used.

[Illustration:

  THE DRAWING OF WIRE
]

The loose end of each coil of rod of wire is hammered or otherwise made
smaller for a length long enough to be threaded through the hole in the
die and firmly grasped by tongs or “pliers.” The die being firmly
fastened, the draw head, of which the pliers are a part, is drawn away
until a sufficient length has come through that it can be attached to a
revolving block or drum which thereafter continuously pulls the rod
through the die and winds it into a coil about the block as it comes, at
speeds as high as 400 feet a minute.

As the rod passes through the box in which the die is fastened, besides
its lime or sull coating it is sometimes provided and takes up other
lubricants, such as soap, grease, or tallow.

The coil of wire is lifted off the drum and tied, or is redrawn to wire
of a smaller size.

After from one to several drafts, depending upon conditions, the wire
must be annealed for several hours, and again pickled to remove the
scale formed, washed, lime-coated and dried. For wire which must undergo
many reductions or passes, as must all small wires, several drawings,
annealings and cleanings must be gone through with before it is down to
the desired size.

In order to work properly and not cut the die too fast, which would
rapidly enlarge the hole and cause the rear end of the wire to be of
different thickness than the forward end, the rod or wire must be of
maximum softness. Either under-cleaning or over-cleaning will make the
metal harsh, as, also, will under-baking in the dry ovens. These they
endeavor to avoid in preparing the rod.

Other lubricants may be used and certain finishes or colors given to the
wires. Such are the various white to red coatings which come from using
tin and copper sulphate solutions instead of lime coatings. This is more
often done with fine wire than with thicker. Certain “patenting”
processes make use of various methods of tempering wires by cooling in
air after a last annealing.

Not only are wires ordered to size but many times also of certain temper
or grades of hardness and stiffness. These various tempers are
determined largely by the chemical analysis of the steel and the number
of drafts after the last annealing.

Piano wire is well known to have a very high strength, sometimes as high
as 400,000 pounds per square inch. Spring wire is rolled and drawn from
higher carbon steel than is ordinary wire, and, through heat treatment,
the best properties are imparted to it.

Besides being in this form used for miscellaneous purposes, thousands of
tons of wire are annually made into wire nails, staples, wire fence,
barbed wire, etc., all of which products are of American derivation,
with the possible exception of wire nails. Even this, however, if not
originally ours we have made ours through our great production. All are
very speedily turned out by automatic machines into which the wire or
wires feed. The product drops out into boxes below or is rolled into
coils as is the case of the wire fence and barbed wire. The speed of the
machines is so great that the eye cannot begin to follow the operation.

Wire being so well known it is not necessary to speak of its uses, but
it will be interesting to call attention to the very extensive
production of this steel product. Of the 32,000,000 tons of steel
produced in 1915, for instance, over 3,000,000 tons were rods and wire,
and when we think of the length of small or even average sized wire that
it takes to make a pound, a hundred weight, or a ton, some slight
conception of the amount of wire produced and used comes to us. As the
material for wire gauze and cloth, wire rope, cable, piano strings,
springs of all sorts, pins, needles, nails, fence, barbed wire, and the
myriad of other things, wire really is one of our great products.

It was mentioned that piano wire had been made which had a tensile
strength as high as 400,000 pounds per square inch, which is six or
seven times the strength of an equivalent cross-section of steel rail or
plate. Wire is undoubtedly the strongest product which is made from
steel. This is why wire rope or cable is so strong. It is made by
twisting together many small wires.

Though extremely recent from the standpoint of our world’s history, the
building of the famous Brooklyn Bridge by the Roeblings was far enough
back that we likely have forgotten that each of the four big 15¾–inch
cables is made up of 5,296 separate wires tied into a bundle.

Undoubtedly the best preservative against corrosion for iron and steel
is what is known as “hot galvanizing.” Much wire is hot galvanized. In
this process the wire is “pickled” in weak acid to remove scale, given a
soft red coating by dipping in weak muriatic acid and drying. The
strands of wire 20 or 30 abreast are run through a kettle of molten
zinc. The wires are wiped smooth and free from excess zinc by pulling
them through asbestos pads. A continuous coating of zinc is thus
permanently left upon the surfaces of the wires which very effectively
keeps them from rusting. Wires which have to stand severe weather
conditions may not have the excess zinc wiped from them. Telegraph and
telephone wires often have the thicker or unwiped coating.

Very naturally the drawing of wire requires use of much greater power
than the rolling of rod and the speed of drawing is nowhere near as
great. Therefore the cost of wire is comparatively much greater than the
cost of rolled products. In the case of watch springs it was once
computed that the product had to bring 50,000 times the cost of the
steel from which the wire was drawn.

“Continuous” wire drawing has not been so successful nor advantageous as
was the continuous rolling of rods. It has been possible in a small way
and with certain grades of the product to apply the continuous process,
but, mainly on account of mechanical difficulties, continuous drawing of
wire seems to be comparatively unimportant.




                               CHAPTER XX
                   THE MANUFACTURE OF PIPE AND TUBES


Tubes of some sort have been in use by man since very early times.
Nature provided the first ones in the way of hollow stems of shrubs,
such as alder and bamboo. Some of these we saw in use by the early
smiths conveying the blast of air from their goat-skin bellows into the
crude clay furnaces built in the hillside.

Tubes made of clay, stone, lead and bored logs were also used. Much
later pipes made of cast iron came into rather extended use for the
conveyance of water. The general use of gunpowder greatly accelerated
the manufacture of small tubes which the smiths produced for gun barrels
by hammering and welding together long, red-hot strips of wrought iron
about round rods or “mandrels.” About 1815 illuminating gas came to be
used in England for house lighting. This brought a demand for tubes of
considerably greater length, which were first made by screwing or
otherwise fastening together old gun barrels which were very plentiful
at that period.

The first patents for the making of welded pipe as we know it were taken
out in 1824 and 1825, the latter for the butt-welding method of pulling
a narrow iron plate, called “skelp,” through a bell-shaped orifice which
curled it and welded the edges together very much as is done to-day by
this process.

Our modern pipe of both butt-weld and lap-weld varieties is manufactured
either from wrought iron or from soft steel.


                         The Butt-Weld Process

[Illustration:

  EARLY WATER PIPES
]

[Illustration:

  HOW BUTT-WELD PIPES ARE MADE
]

From the double refined puddled iron, in the case of wrought iron, or
from billets of soft Bessemer or open-hearth steel, long narrow plates
are rolled. The width and thickness of these plates, which are known as
“skelps,” are exactly such as will give pipe of the desired diameter and
gauge. In order that the weld may be solid all along, the skelp as it
leaves the rolls has edges not exactly square but very slightly beveled,
so that the surface which is to form the interior of the pipe is
slightly narrower than the other.

After trimming the pieces of skelp so that each has one end with a sort
of point where the tongs are to take hold, they are laid side by side in
a heating furnace and left there until they have become white-hot.

Just in front of the furnace is the “bell,” with a second and slightly
smaller one in front. With strong tongs the workman reaches into the
furnace and fastens onto the pointed end of a piece of the white-hot
skelp. Hooking the handle of his tongs into the draw chain the skelp is
drawn through the first and second bell, the first bending it almost
into tube shape, the second completing the operation and pressing
together the edges of the plate in the top of the bell so tightly that
they weld.

[Illustration:

  PLATES CALLED “SKELP” ARE FIRST ROLLED
]

The pipe now goes through what are known as cross rolls, the axes of
which are somewhere near parallel with the axis of the pipe. In these
the pipe is rapidly spun around, surface-cleaned and straightened. Going
up a cooling incline it goes to tables where the ends are cut off and
the product inspected.

A very important part of the inspection is the hydrostatic or water
test. One at a time the pieces are tightly fitted in between two
water-tight caps, water is turned into the pipe and gradually brought up
to the testing pressure of 600 pounds or more per square inch according
to specifications.

[Illustration:

  CHARGING SKELP INTO THE HEATING FURNACE
]

[Illustration:

  DRAWING BUTT-WELD PIPE
]

Pipes of diameters between ⅛″ and 3″ are usually made by the butt-weld
process.


                            Lap-Welded Pipes

Pipes larger than 3″, and boiler tubes or other particularly high grade
welded tubes of 2″ and over are usually “lap-welded.” This process gives
a considerably more reliable product than does the butt-welding process,
for reasons which are readily seen.

[Illustration:

  HOW LAP-WELD PIPES ARE MADE
]

[Illustration:

  BENT SKELP FOR LAP-WELDING BEING CHARGED INTO FURNACE
]

Skelp for lap-welding is rolled in just the same way as is skelp for
butt-welding except that the edges are “scarfed” or decidedly beveled so
that the two edges can make a considerable lap without increase of
thickness of that part of the wall. These pieces of skelp are charged
into the heating furnace just as occurred in the butt-weld process and,
after coming to a white heat, they are drawn through a sort of bell or
die which curves them so that one edge considerably overlaps the other.
Back they go into the furnace to regain any heat that has been lost,
for, to weld properly, the skelp must be hot enough that any scale which
had covered it drips off.

[Illustration:

  THE LAP-WELDING ROLLS WITH MANDREL IN POSITION
]

The welding rolls are very short rolls, almost “sheaves” or wheels, with
concave edges of exactly the outside diameter of the pipe to be formed.
Between these two rolls, at the end of a long straight bar, is a mandrel
or projectile-shaped ball of high-speed steel over which the white-hot
tube must be pushed.

The reheated, curved skelp is pulled from the furnace and the forward
end forced into the rolls which shoot it through and over the mandrel at
high speed, forcing together and welding under heavy pressure the
overlapping edges of what was formerly the plate. Amid the noise and the
shooting sparks an unsuspecting bystander is quite startled by the
suddenness of it all.

While still hot the pipes pass to “sizing” rolls which correct any
variation in inside and outside diameters. The cross or straightening
rolls next smooth and clean their surfaces while straightening the pipes
or boiler tubes.

After the first trip through the welding rolls, boiler tubes and certain
other high grades of pipe go back into the furnace where they are
reheated. They are again put through the welding rolls to make
absolutely sure of a tight weld.

After cooling, the ends of each pipe are cut off. Because of the
“scarfing” of the edges and the great pressure of the rolls, it is
difficult to tell where the welds occur, the thickness of the walls
being practically uniform all around. Lap-welded pipe of as great as 36″
diameter has been made in this way.

[Illustration:

  PIPES IN SIZING AND CROSS ROLLS
]

The water-pressure test is given to all lap-welded pipe as are certain
tests for tensile and torsional strengths, and for ability to flatten
without breaking. In the case of boiler tubes, a piece is cut from each
end of each tube, which must stand flanging or spreading “cold” and also
must crush down endwise under the heavy pressure applied in the testing
machine without fracture or opening of the welds.

The pipe may be “threaded” to order or shipped as it comes from the
testing bench.

[Illustration:

  THE FINISHING END
]

As remarked, both butt and lap-welded pipe is regularly manufactured
from wrought iron and from steel.

[Illustration:

  HYDROSTATIC TEST OF THE PIPES
]

It was suggested during the discussion of the manufacture of wrought
iron, that, owing mainly to high labor costs, wrought iron was with
difficulty competing with the soft steels. Wrought iron is noted for its
welding properties and it has always had its loyal admirers. Aside from
its application as “bar iron” which always has been and still is in
favor with many metal workers for miscellaneous purposes and its use as
Swedish bar iron or low phosphorus melting bar by makers of crucible
steel as a base for their product, wrought iron probably finds its next
most favored place as a material for pipe as is shown by the table given
in Chapter VI.

While not as strong as steel pipe under hydrostatic test, many pipe
users insist that, presumably on account of its slag enclosures and
cinder films which are supposed by some to surround and protect the
fibers, wrought iron pipe outlasts steel pipe when used under conditions
which induce corrosion. Others are as strenuous in their denial of this
assertion and this subject of comparative wrought iron pipe and
steel-pipe corrosion is still a very live issue. For many years this
matter has been under investigation. Hundreds of tests have been made
and discussed by learned societies and their committees. The
laboratories and testing departments, too, of the large pipe
manufacturers and their customers, have made extended investigations.

However, the conditions under which pipe is used are so varied and the
time required for any true and decisive test is so long that really
conclusive results have not been forthcoming. With other materials, each
condition and corrosive influence is largely a “law unto itself,” and
one wonders if such may not prove to be the case with these materials
also. As suggested, a great quantity of published information giving
comparative service tests is available for those who are particularly
interested in this subject. How much of the decline in tonnage and in
percentage of the total skelp produced, is due to the approximately 30%
greater cost of wrought iron pipe and how much to satisfactory
performance of its competitor must be left to you to judge.

Fortunately pipe of both kinds is available, meanwhile, and one can get
whichever he prefers.

The uses of pipe are almost innumerable. Great quantities are used for
conveyance of water, oils and gases, for ice-making and refrigeration,
the heating and draining of buildings, for dry kilns, hospital beds and
apparatus, electric light, railway and telegraph poles, pipe railings,
for conduit work, etc. For many of these applications, the seamless
variety is now utilized, however.

For many purposes coated pipe is highly desirable. This may be by hot
asphalt, or other liquid dip, by surface electro-galvanizing or by the
hot galvanizing method of dipping in molten zinc, by which method
probably the greater portion of coated pipe is treated. Certain other
protective coatings are used to a limited extent.




                              CHAPTER XXI
                THE MANUFACTURE OF SEAMLESS STEEL TUBES


It is more than likely that the popularity of the bicycle, which created
the recent great demand for strong, light and perfect tubes, was largely
instrumental in developing the seamless tube industry, which may be said
to have “sprung up” within the last twenty-five years. Previously all of
the iron and steel pipes or tubes obtainable were either of the “butt”
or “lap-weld” variety with the exception of those which were made from
long pieces of metal by boring holes lengthwise through them. Tubes by
this boring method are, of course, quite difficult and expensive to
make.

Shorter and thicker billets of steel can more easily be bored. When the
holes have been enlarged by pushing larger and larger-nosed rams through
them in a hydraulic press, they can be rolled down to size over a
mandrel, just as lap-welded pipe is rolled, only in this case they are
put through several times and considerably reduced in diameter. In this
way some of the seamless tubes are made.

The important starting point in all processes for seamless steel tubes
is the piercing operation and it is mostly in the method of getting the
first hole through the billet that they differ, since the hot-rolling
and the cold-drawing processes by which they are finished have long been
known.

One of the most important modern processes for seamless tubes, the
Mannesmann, is based upon the principle that if a white-hot round steel
bar is rapidly rotated between “cross rolls,” a longitudinal rupture
which is almost a hole forms along its center. We may liken the motion
of the bar in the rolls to the whirling of a lead pencil between the
palms of our hands, except, of course, that the bar is kept rotating in
one direction only. Though something like this tendency of a steel bar
to open along the center through pressure applied at two opposite points
on the outside, seems to have been known to forgemen, the Brothers
Mannesmann came upon the similar tendency under action of the rolls, by
accident.

They were German tool steel manufacturers. A critical customer wanted
perfectly round and surface-polished bars of steel. They attempted to
give his bars this perfect shape and smoothness by finishing them
between cross rolls which spun the bars rapidly around while they were
slowly passing along through the machine. The pieces were perfect
outwardly, but, much to the steel makers’ chagrin, the customer reported
that the quality of the steel was not as satisfactory as that which he
previously had been receiving. Upon investigation it was found that this
cross-rolling under pressure tended to form a small hole along the
center of the bar with slight cracks in the metal all around it.

Upon this happenstance discovery is based the Mannesmann process for
piercing the bar, which consists in pushing over a piercing head such a
center-weakened piece as it comes through the cross rolls.

One or two modifications of the Mannesmann piercing method are also in
use.

The material generally used for seamless steel tubes is medium soft
open-hearth steel of .15% to .25% carbon. It is received as billets
which are rolled down and cut at the mill or they are purchased as 3″ to
6″ “rounds” and cut into such lengths as give proper amounts of steel
for the tubes which are to be formed. Usually the bars cut for tubes are
from three to five feet in length.

They are heated in a furnace and after the end has been dented at the
center, they go into the rolls.

[Illustration:

  PIERCING A SOLID BILLET BY THE MANNESMANN PROCESS
]

[Illustration:

  ROLLING DOWN THE PIERCED TUBE
]

The rolls seize the forward end of the bar and swiftly whirl it as it is
slowly pulled in. A piercing head of high-speed steel at the end of a
stiff mandrel extends between the rolls just as we saw it in the
pipe-rolling process. As the forward end of the rapidly whirling
white-hot steel bar pushes against this piercing head, the piece,
weakened along its center line is pierced. As neither the rolls nor the
piercing head can be resisted, it is forced through the rolls and grinds
its way over the piercing head with the supporting bar, the walls of the
white-hot tube being thinned down and the piece very materially
lengthened.

It comes out a rough tube with thick and irregular walls. After its
removal from the rolling mill bar upon which another and colder piercing
head is placed in readiness for the next tube, it goes to other rolls
through which it is passed, first without a mandrel inside, and later,
with one, until it has become somewhere near the desired size and the
walls have been pulled down to the proper thickness. The mandrel, of
course, determines the size of the interior of the tube, and the rolls,
its outside diameter.

Some are sold in this form as hot-finished tubes after having been
straightened and cut to length by removal of the ends.

A great deal of the seamless tubing made is given the cold finish, i.e.,
it is drawn through dies much as rods are drawn in the making of wire.

For cold-drawing, one end of each tube is reduced in size over a length
of a few inches, by forging or by other means. This is where the
“pliers” are to take hold.

Now we can never heat steel without forming upon it a brittle oxide or
scale which is much harder and harsher than the metal itself. During its
sojourn in the heating furnace and its journey through the rolls,
therefore, each of the tubes acquired a hard brittle surface which must
be removed before the tube can be “drawn.” The most practical way of
removing this scale is by “pickling” the tube in some weak acid, usually
sulphuric (oil of vitriol). The acid dissolves some of the scale and
loosens the remainder so that it can be washed off. To neutralize any
excess acid which clings to the tube and to aid lubrication, it is
dipped into lime-water and then dried.

The tube now goes to the drawing benches which are long steel frames
along which a heavy steel draw chain is continuously traveling from the
center toward one end. Anchored at the opposite end of the bench is a
long bar upon which is fastened the mandrel or ball which is to
determine the inside diameter of the tube in the drawing as did the
mandrel between the rolls in the rolling.

[Illustration:

  TUBE-DRAWING BENCH
]

The tube to be drawn is threaded over the long rod which is anchored in
place, and the forged-down small end is pushed through the “die,” very
firmly fastened to the bench near its center. The pliers take hold of
the forged-down end of the tube with a vise-like grip, and are then
hooked into the draw chain. The tube is thus slowly drawn through the
hole in the die. As these dies are of very hard material, either hard
cast iron or hardened steel with hole a little smaller than outside of
the tube, they compress the tube upon the mandrel inside and the
thickness of wall is thus regulated, the excess metal being squeezed out
so that the tube is very materially lengthened. Tallow or grease with
the lime-coat lubricate the tube, a little being continually drawn into
and through the somewhat funnel-shaped die.

As was the case with the “cold finishing” of plate and the drawing of
wire, this cold working increases the elastic limit and tensile strength
of the steel. So cold-finished tubes are stronger than hot-finished. For
many purposes such increase in strength is highly desirable. The
exterior of the tube is also made very smooth and uniform in diameter by
the drawing.

[Illustration:

  HOW TUBES ARE DRAWN
]

The cold-drawing has a disadvantage, however. It somewhat embrittles the
steel, as may be inferred from the increase in strength. This is not a
serious matter, however, unless the cold-drawing has been overdone.

But for smaller sizes of tubing many drawings have to be resorted to, to
reduce the steel to the size required. Sometimes ten or even fifteen
passes are required before the tubes reach their final size. In such
case the tubes have to be annealed and repickled, limed and dried after
each pass or two in order to restore to the steel its ductility. If this
were not done the tube would eventually break in the die.

The last pass is through an accurate “sizing” die which corrects any
variation in inside or outside diameter.

As the pulling strain which the steel will stand is limited, too much of
a reduction in size in any single pass must not be attempted.

As annealing, pickling, drying, etc., have to be done after every pass
or two, a considerable period of time elapses between the piercing of
the billet and its final pass as a small tube. For economy in handling,
tubes cannot be considered or handled singly, but must be treated in
quantity, so this period between billet piercing and the final pass may
be as much as two weeks, possibly more.

The tubes must next be straightened. This is done in cross rolls as has
been mentioned under the manufacture of lap-welded pipe, or in various
other types of machines.

[Illustration:

  CUPPING AND DRAWING SEAMLESS TUBES FROM PLATES
]

Much seamless tubing goes into automobile, bicycle, and various other
products for which very high grade and perfect material is desirable.
One of the many interesting applications of seamless tubing is its use
in very fine sizes for hypodermic needles.

Seamless tubes are easily bent, swaged, upset, spun or otherwise changed
in form, as the material is ductile and there are no welds to open.

Very large tubes are not made in the way just described. They are rather
made by “cupping” flat, round steel plates through a die. A cup is then
in several successive drawings put through smaller dies, under which
treatment it grows longer each time and gets a thinner wall until it has
become a long tube with the one end still closed. For open ended tubes
this and the upper, open end are cut or trimmed off.

Cold-drawing here necessitates annealing to restore ductility just as it
does elsewhere and each annealing operation is necessarily followed by
pickling for removal of the scale formed.

By rapidly spinning large tubes in lathes or other machines and the
application of pressure with the proper tools and lubrication, the walls
of the tubes may be deformed. In this way the ends may be expanded, made
smaller, or completely closed. By such “spinning” operations large tubes
are made into articles of various shapes.
